Repository: DivyaK751/Steel-Slag-SLM

# Steel-Slag-SLM

## Missing abstracts

Some papers have no abstract on OpenAlex. `fill-abstracts` downloads each one's PDF from Drive,
sends its first 3 pages to Gemini with
[prompts/extract_abstract.yaml](prompts/extract_abstract.yaml), and writes the abstract back to
the `papers` table. It runs nightly after the fetch, and can be run by hand:

```bash
uv run fill-abstracts --max-papers 5 --dry-run  # log the abstracts, write nothing
uv run fill-abstracts                           # every paper still missing an abstract
```

`abstract_source` records where each abstract came from:

| Value | Meaning |
|---|---|
| `openalex` | From OpenAlex |
| `pdf` | From the PDF, and found in the pages' text (margin line numbers ignored) |
| `pdf_unverified` | From the PDF, but the pages are scanned or their text is garbled, so it couldn't be checked |
| `pdf_mismatch` | Gemini's text wasn't on the pages; nothing stored |
| `not_found` | No abstract in the first pages (e.g. retraction notes, editorials) |

A paper whose PDF can't be read, or whose Gemini call fails or takes over 2 minutes, stays empty
and is retried on the next run. Settings: the `abstract_extraction:` section of
`configs/base.yaml`.

### Validate in a separate Drive folder first

```bash
uv run parse-pdfs --output-folder _parsed_integration_pilot --max-papers 1
uv run export-parsed \
  --output-folder _parsed_integration_pilot \
  --out-dir data/interim/integration_pilot \
  --max-papers 1
```

Inspect the exported manifest, images and source PDF before parsing more papers. Include
scanned pages, vector charts, multipart figures and rotated/cropped pages in the pilot.

## Data extraction

`extract-data` sends each parsed paper's Markdown to Gemini and stores every value it reports
in nine BigQuery tables, one per data sheet of the CNS input workbook
(`steel_slag_extraction.sheet_01_scientific_literature` ... `sheet_09_citations_provenance`).
The model, prompt version and prices are in the `data_extraction:` section of
`configs/base.yaml`; the prompts are `prompts/extract_data*.yaml`.

```bash
uv run create-extraction-tables                 # once per project: create the nine tables
uv run extract-data --paper-ids W123 W456       # (re-)extract these papers
uv run extract-data --max-papers 5              # extract parsed papers that have no rows yet
uv run export-extraction                        # all nine tables -> reports/extraction/*.xlsx
```

On GitHub, the "Extract paper data" workflow takes a comma-separated list of paper IDs.

- A paper's old rows are replaced on every run. Each material's slag type is copied to all
  its rows; values that break a column rule (unit, allowed values, unknown material) are
  dropped and logged.
- Each fact's page is found from its excerpt, and its confidence drops from High to Medium
  when the stored value isn't printed as such (a unit conversion, for example).
- Every paper's token count and cost are logged (about $0.20 a paper with
  `gemini-3.8-flash`). The prompt (`extract_data_v9`) also gets each figure's Gemini reading
  from `parsed.json` (plotted values as a table, XRD phases, process steps), so results shown
  only in figures are extracted (confidence Low).
- Each distinct experimental condition (replacement level, curing or carbonation time,
  dosage...) is its own row; strengths at different ages stay in one row's age columns.
- Gemini answers in rows (IDs, location and quote once per row, then its values), short
  enough for a whole paper to fit its ~65k-token output limit (thinking included) in one
  call. An answer cut off at that limit is asked for again in two parts (sheets 2-4 and 6,
  then 5, 7 and 8).
- Code: `agents/data_extractor.py`, `data/extraction_rows.py` (rules and rows),
  `data/extraction_tables.py` (table definitions) and `pipelines/extract_data.py`.

# 1. Write prompts/extract_data_v<N>.yaml and set data_extraction.prompt_name to it
uv run extract-data --benchmark dev             # new run in steel_slag_extraction_runs
uv run judge-extraction --run-id <run id>       # scores -> terminal, BigQuery, xlsx
uv run judge-extraction --run-id <run id> --adjudicate  # also check disputes vs the paper

### Results and checks

Readings describe plot axes, series and approximate values; XRD phases; process-diagram steps;
or photo summaries. Automatic checks compare reported labels against the figure's PDF text
and check numerical values against reported axes. These checks are not proof of scientific
accuracy; raster-only figures may have no PDF text for label verification.

The command reports usage cost and a full-corpus cost projection. Inspect sample outputs
before scaling up.

Model, concurrency and pricing settings are in the `figure_reading:` section of
[configs/base.yaml](configs/base.yaml). The prompt is
[prompts/read_figure.yaml](prompts/read_figure.yaml).

`parse-pdfs` reads figures with Gemini by default and stores each reading with its figure

File: human_extracted_data/extractions/W2014482815.json (part 1 of 2)
{
  "openalex_id": "W2014482815",
  "status": "Extracted",
  "notes": "Carbonation/stabilization study; no concrete or mortar testing. Chemistry reported as elements, not oxides. Rows split to one per experimental condition (2026-11-10); figure values approximate. v8 cleanup (2026-11-10): processing steps as lists per the paper's verbs; Dry_or_Wet to the vocabulary.",
  "sheets": {
    "1 Scientific Literature": [
      {
        "Source_ID": "SRC-W2014482815",
        "Title": "Stabilization of basic oxygen furnace slag by hot-stage carbonation treatment",
        "Authors": "Rafael M. Santos, Da Ling, Amin Sarvaramini, Muxing Guo, Jan Elsen, Faïçal Larachi, Georges Beaudoin, Bart Blanpain, Tom Van Gerven",
        "Publication_Year": "2012",
        "Publication_Type": "Journal Article",
        "Journal_or_Source": "Chemical Engineering Journal",
        "DOI_or_URL": "10.1016/j.cej.2012.06.155",
        "Country_or_Region": "Belgium; Canada",
        "Steel_Slag_Type": "BOF",
        "Study_Objective": "Assess hot-stage (high-temperature, gas-solid) carbonation of BOF slag during the hot-to-cold cooling path to convert free lime, reduce basicity and stabilize heavy metal leaching.",
        "Abstract_or_Key_Finding": "Free lime is the main mineral carbonating directly at high temperature. Optimum carbonation temperature is just below CaCO3 stability limit: 830-850 °C at 1 atm CO2 and 750-770 °C at 0.2 atm CO2. Pressurization and steam addition add only marginally to CO2 uptake; uptake drops with particle size but basicity reduction is similar across sizes. Ba, Co and Ni leaching reduced after carbonation; V and Cr leaching increased.",
        "Full_Text_Access": "Open",
        "Data_Extraction_Status": "Extracted",
        "Relevant_To_SCM": "Unclear",
        "Notes": "Accepted manuscript version. Slag studied for stabilization/valorization (aggregate, construction), not as a cementitious binder; no SCM performance tests."
      }
    ],
    "2 Feedstock Chemistry": [
      {
        "Source_ID": "SRC-W2014482815",
        "Material_ID": "MAT-0001",
        "Experiment_ID": "EXP-0001",
        "Steel_Slag_Type": "BOF",
        "Source/Origin": "Freshly produced BOF slag batch BOF_I (lower free lime), solidified under production conditions",
        "Trace_Elements": "{\"Cr\": 0.32, \"V\": 0.17, \"Ti\": 0.40} wt% (elemental)",
        "Free_CaO_pct": "10.6",
        "Analysis_Method": "XRF",
        "Basis_As_Reported": "wt% elemental (measured as oxides by XRF, presented as elements); free lime from XRD-Rietveld normalized to 100% crystalline phases",
        "Notes": "Table 3 elemental wt%: Ca 35.3, Fe 21.1, Si 5.5, Mn 2.7, Al 1.1, Mg 0.52, Ti 0.40, Cr 0.32, V 0.17, balance (H, C, O, trace) 32.9. Oxide fields left blank because the paper reports elements only. Table 4 XRD: C2F 37.2, beta-C2S 21.5, lime 10.6, gamma-C2S 7.3, fayalite 5.5, hematite 4.1, enstatite 3.8, ferrosilite 2.8, quartz 2.8, wollastonite 1.1, wustite 1.1, magnetite 0.8, periclase 0.7, iron 0.4. Specific density 3.69 g/cm3."
      },
      {
        "Source_ID": "SRC-W2014482815",
        "Material_ID": "MAT-0002",
        "Experiment_ID": "EXP-0003",
        "Steel_Slag_Type": "BOF",
        "Source/Origin": "Freshly produced BOF slag batch BOF_II (higher free lime), solidified under production conditions",
        "Trace_Elements": "{\"Cr\": 0.12, \"V\": 0.15, \"Ti\": 0.30} wt% (elemental)",
        "Free_CaO_pct": "20.6",
        "Analysis_Method": "XRF",
        "Basis_As_Reported": "wt% elemental (measured as oxides by XRF, presented as elements); free lime from XRD-Rietveld normalized to 100% crystalline phases",
        "Notes": "Table 3 elemental wt%: Ca 41.3, Fe 15.8, Si 5.9, Mn 2.9, Al 0.62, Mg 0.33, Ti 0.30, Cr 0.12, V 0.15, balance 32.6. Table 4 XRD: C2F 31.0, beta-C2S 22.0, lime 20.6, gamma-C2S 7.9, fayalite 4.2, hematite 2.0, enstatite 1.9, ferrosilite 3.6, quartz 1.4, wollastonite 0.7, wustite 2.2, magnetite 0.4, periclase 1.6, iron 0.3. Specific density 3.78 g/cm3."
      }
    ],
    "3 Processing": [
      {
        "Source_ID": "SRC-W2014482815",
        "Material_ID": "MAT-0001",
        "Experiment_ID": "EXP-0001",
        "Steel_Slag_Type": "BOF",
        "Initial_Material_Form": "Solidified BOF slag (production conditions)",
        "Processing_Method": "Other; Milling; Carbonation",
        "Equipment_or_Process": "McCrone Micronizing Mill; TGA",
        "Dry_or_Wet": "Dry",
        "Process_Temperature_C": "400-1000",
        "Residence_Time": "45 min (fixed temperature); 5 °C/min ramps",
        "Preprocessing": "Calcination at 900 °C in N2/Ar before carbonation to remove hydrates/carbonates",
        "CO2_Exposure": "20% or 100% CO2 at 1 atm",
        "Post_Process_Form": "Micronized powder; carbonated slag",
        "Processing_Notes": "BOF_I. In-situ TGA carbonation: hot-to-cold, cold-to-hot and fixed-temperature runs.; Crushed dry (jaw crusher); coarser fractions wet-sieved with calcium-saturated water"
      },
      {
        "Source_ID": "SRC-W2014482815",
        "Material_ID": "MAT-0002",
        "Experiment_ID": "EXP-0003",
        "Steel_Slag_Type": "BOF",
        "Initial_Material_Form": "Solidified BOF slag (production conditions)",
        "Processing_Method": "Other; Milling; Carbonation",
        "Equipment_or_Process": "McCrone Micronizing Mill; TGA",
        "Dry_or_Wet": "Dry",
        "Process_Temperature_C": "400-1000",
        "Residence_Time": "45 min (fixed temperature); 5 °C/min ramps",
        "Preprocessing": "Calcination at 900 °C in N2/Ar before carbonation to remove hydrates/carbonates",
        "CO2_Exposure": "20% or 100% CO2 at 1 atm",
        "Post_Process_Form": "Micronized powder; carbonated slag",
        "Processing_Notes": "BOF_II. In-situ TGA carbonation: hot-to-cold, cold-to-hot and fixed-temperature runs.; Crushed dry (jaw crusher); coarser fractions wet-sieved with calcium-saturated water"
      },
      {
        "Source_ID": "SRC-W2014482815",
        "Material_ID": "MAT-0001",
        "Experiment_ID": "EXP-0026",
        "Steel_Slag_Type": "BOF",
        "Initial_Material_Form": "Solidified BOF slag (production conditions)",
        "Processing_Method": "Other; Sieving; Carbonation",
        "Equipment_or_Process": "Jaw crusher; sieving; pressurized basket reactor",
        "Dry_or_Wet": "Dry",
        "Process_Temperature_C": "350-650",
        "Residence_Time": "30 min",
        "Preprocessing": "Calcination at 900 °C in N2/Ar before carbonation to remove hydrates/carbonates",
        "CO2_Exposure": "4-20 bar CO2, dry or with 8 bar steam",
        "Post_Process_Form": "Size fractions <0.08, 0.08-0.5, 0.5-1.0, 1.0-1.6 mm; carbonated slag",
        "Processing_Notes": "BOF_I. Pressurized basket reactor carbonation.; Crushed dry (jaw crusher); coarser fractions wet-sieved with calcium-saturated water"
      },
      {
        "Source_ID": "SRC-W2014482815",
        "Material_ID": "MAT-0002",
        "Experiment_ID": "EXP-0017",
        "Steel_Slag_Type": "BOF",
        "Initial_Material_Form": "Solidified BOF slag (production conditions)",
        "Processing_Method": "Other; Sieving; Carbonation",
        "Equipment_or_Process": "Jaw crusher; sieving; pressurized basket reactor",
        "Dry_or_Wet": "Dry",
        "Process_Temperature_C": "350-650",
        "Residence_Time": "30 min",
        "Preprocessing": "Calcination at 900 °C in N2/Ar before carbonation to remove hydrates/carbonates",
        "CO2_Exposure": "4-20 bar CO2, dry or with 8 bar steam",
        "Post_Process_Form": "Size fractions <0.08, 0.08-0.5, 0.5-1.0, 1.0-1.6 mm; carbonated slag",
        "Processing_Notes": "BOF_II. Pressurized basket reactor carbonation.; Crushed dry (jaw crusher); coarser fractions wet-sieved with calcium-saturated water"
      },
      {
        "Source_ID": "SRC-W2014482815",
        "Material_ID": "MAT-0001",
        "Experiment_ID": "EXP-0042",
        "Steel_Slag_Type": "BOF",
        "Initial_Material_Form": "Solidified BOF slag (production conditions)",
        "Processing_Method": "Other; Sieving; Carbonation",
        "Equipment_or_Process": "Jaw crusher; sieving; horizontal tube furnace",
        "Dry_or_Wet": "Dry",
        "Process_Temperature_C": "200-800",
        "Residence_Time": "10 min, 1 h or 6 h",
        "Preprocessing": "Calcination at 900 °C in N2/Ar before carbonation to remove hydrates/carbonates",
        "CO2_Exposure": "100% CO2 near-atmospheric",
        "Post_Process_Form": "0.08-0.5 and 1.0-1.6 mm fractions; carbonated slag",
        "Processing_Notes": "BOF_I. Atmospheric furnace carbonation.; Crushed dry (jaw crusher); coarser fractions wet-sieved with calcium-saturated water"
      },
      {
        "Source_ID": "SRC-W2014482815",
        "Material_ID": "MAT-0002",
        "Experiment_ID": "EXP-0057",
        "Steel_Slag_Type": "BOF",
        "Initial_Material_Form": "Solidified BOF slag (production conditions)",
        "Processing_Method": "Other; Sieving; Carbonation",
        "Equipment_or_Process": "Jaw crusher; sieving; horizontal tube furnace",
        "Dry_or_Wet": "Dry",
        "Process_Temperature_C": "200-800",
        "Residence_Time": "10 min, 1 h or 6 h",
        "Preprocessing": "Calcination at 900 °C in N2/Ar before carbonation to remove hydrates/carbonates",
        "CO2_Exposure": "100% CO2 near-atmospheric",
        "Post_Process_Form": "0.08-0.5 and 1.0-1.6 mm fractions; carbonated slag",
        "Processing_Notes": "BOF_II. Atmospheric furnace carbonation.; Crushed dry (jaw crusher); coarser fractions wet-sieved with calcium-saturated water"
      }
    ],
    "4 Particle Size": [
      {
        "Source_ID": "SRC-W2014482815",
        "Material_ID": "MAT-0001",
        "Experiment_ID": "EXP-0001",
        "Steel_Slag_Type": "BOF",
        "Measurement_Method": "Laser diffraction (Malvern Mastersizer); BET N2 adsorption",
        "D50_um": "10.7",
        "Mean_Particle_Size_um": "13.6",
        "Grinding_Equipment": "McCrone Micronizing Mill",
        "Particle_Size_Notes": "Micronized BOF_I: D[4,3] 13.6 um, D[3,2] 1.7 um, D50 10.7 um, S_BET 8.2 m2/g (Table 2)."
      },
      {
        "Source_ID": "SRC-W2014482815",
        "Material_ID": "MAT-0001",
        "Experiment_ID": "EXP-0001",
        "Steel_Slag_Type": "BOF",
        "Measurement_Method": "Laser diffraction (Malvern Mastersizer); BET N2 adsorption",
        "D50_um": "30.5",
        "Mean_Particle_Size_um": "38.0",
        "Max_Particle_Size_um": "80",
        "Particle_Size_Notes": "<0.08 mm fraction BOF_I: D[4,3] 38.0, D[3,2] 2.9, D50 30.5 um, S_BET 5.4 m2/g."
      },
      {
        "Source_ID": "SRC-W2014482815",
        "Material_ID": "MAT-0001",
        "Experiment_ID": "EXP-0001",
        "Steel_Slag_Type": "BOF",
        "Measurement_Method": "Laser diffraction (Malvern Mastersizer); BET N2 adsorption",
        "D50_um": "224.7",
        "Mean_Particle_Size_um": "252.5",
        "Max_Particle_Size_um": "500",
        "Particle_Size_Notes": "0.08-0.5 mm fraction BOF_I: D[4,3] 252.5, D[3,2] 68.4, D50 224.7 um, S_BET 1.6 m2/g. Coarser 0.5-1.0 and 1.0-1.6 mm fractions not measured."
      },
      {
        "Source_ID": "SRC-W2014482815",
        "Material_ID": "MAT-0002",
        "Experiment_ID": "EXP-0003",
        "Steel_Slag_Type": "BOF",
        "Measurement_Method": "Laser diffraction (Malvern Mastersizer); BET N2 adsorption",
        "D50_um": "7.3",
        "Mean_Particle_Size_um": "13.5",
        "Grinding_Equipment": "McCrone Micronizing Mill",
        "Particle_Size_Notes": "Micronized BOF_II: D[4,3] 13.5, D[3,2] 1.3, D50 7.3 um, S_BET 10.5 m2/g."
      },
      {
        "Source_ID": "SRC-W2014482815",
        "Material_ID": "MAT-0002",
        "Experiment_ID": "EXP-0003",
        "Steel_Slag_Type": "BOF",
        "Measurement_Method": "Laser diffraction (Malvern Mastersizer); BET N2 adsorption",
        "D50_um": "23.5",
        "Mean_Particle_Size_um": "31.0",
        "Max_Particle_Size_um": "80",
        "Particle_Size_Notes": "<0.08 mm fraction BOF_II: D[4,3] 31.0, D[3,2] 2.5, D50 23.5 um, S_BET 7.8 m2/g."
      },
      {
        "Source_ID": "SRC-W2014482815",
        "Material_ID": "MAT-0002",
        "Experiment_ID": "EXP-0003",
        "Steel_Slag_Type": "BOF",
        "Measurement_Method": "Laser diffraction (Malvern Mastersizer); BET N2 adsorption",
        "D50_um": "179.5",
        "Mean_Particle_Size_um": "203.9",
        "Max_Particle_Size_um": "500",
        "Particle_Size_Notes": "0.08-0.5 mm fraction BOF_II: D[4,3] 203.9, D[3,2] 49.7, D50 179.5 um, S_BET 1.7 m2/g."
      }
    ],
    "5 Activation": [],
    "6 Concrete Performance": [],
    "7 Durability": [
      {
        "Source_ID": "SRC-W2014482815",
        "Material_ID": "MAT-0001",
        "Experiment_ID": "EXP-0046",
        "Steel_Slag_Type": "BOF",
        "Test_Category": "Leaching",
        "Test_Method": "Batch leaching, 2 g solids in 100 ml MilliQ water (L/S = 50), 24 h shaking, ICP-MS; pH measured",
        "Test_Age": "After 10 min atmospheric furnace carbonation at 700 °C",
        "Leaching": "Ba, Co, Ni leaching reduced after carbonation; V increased to 10 mg/kg (above 0.8 mg/kg limit); Cr and Mo increased but stayed below limits",
        "Durability_Result": "Leachate pH 11.6",
        "Durability_Notes": "0.08-0.5 mm fraction; pH from text p.21, leaching trends from Fig. 8-9. Limits: V 0.80, Cr 1.00, Co 1.00, Ni 2.00, Mo 1.50, Ba 1.60 mg/kg (Table 1)."
      },
      {
        "Source_ID": "SRC-W2014482815",
        "Material_ID": "MAT-0001",
        "Experiment_ID": "EXP-0055",
        "Steel_Slag_Type": "BOF",
        "Test_Category": "Leaching",
        "Test_Method": "Batch leaching, 2 g solids in 100 ml MilliQ water (L/S = 50), 24 h shaking, ICP-MS; pH measured",
        "Test_Age": "After 6 h atmospheric furnace carbonation at 700 °C",
        "Leaching": "Ba, Co, Ni leaching reduced after carbonation; V increased to 10 mg/kg (above 0.8 mg/kg limit); Cr and Mo increased but stayed below limits",
        "Durability_Result": "Leachate pH 11.6",
        "Durability_Notes": "0.08-0.5 mm fraction; pH from text p.21, leaching trends from Fig. 8-9. Limits: V 0.80, Cr 1.00, Co 1.00, Ni 2.00, Mo 1.50, Ba 1.60 mg/kg (Table 1)."
      },
      {
        "Source_ID": "SRC-W2014482815",
        "Material_ID": "MAT-0002",
        "Experiment_ID": "EXP-0060",
        "Steel_Slag_Type": "BOF",
        "Test_Category": "Leaching",
        "Test_Method": "Batch leaching, L/S = 50, 24 h, ICP-MS; pH measured",
        "Test_Age": "After 10 min atmospheric furnace carbonation at 700 °C",
        "Leaching": "Ba, Co, Ni reduced; V increased above limit except 10-min carbonated BOF_II; Cr increased (below limit)",
        "Durability_Result": "Leachate pH 12.1",
        "Durability_Notes": "0.08-0.5 mm fraction; pH from text p.21, leaching trends from Fig. 8-9. Limits: V 0.80, Cr 1.00, Co 1.00, Ni 2.00, Mo 1.50, Ba 1.60 mg/kg (Table 1)."
      },
      {
        "Source_ID": "SRC-W2014482815",
        "Material_ID": "MAT-0002",
        "Experiment_ID": "EXP-0069",
        "Steel_Slag_Type": "BOF",
        "Test_Category": "Leaching",
        "Test_Method": "Batch leaching, L/S = 50, 24 h, ICP-MS; pH measured",
        "Test_Age": "After 6 h atmospheric furnace carbonation at 700 °C",
        "Leaching": "Ba, Co, Ni reduced; V increased above limit except 10-min carbonated BOF_II; Cr increased (below limit)",
        "Durability_Result": "Leachate pH 11.7",
        "Durability_Notes": "0.08-0.5 mm fraction; pH from text p.21, leaching trends from Fig. 8-9. Limits: V 0.80, Cr 1.00, Co 1.00, Ni 2.00, Mo 1.50, Ba 1.60 mg/kg (Table 1)."
      },
      {
        "Source_ID": "SRC-W2014482815",
        "Material_ID": "MAT-0001",
        "Experiment_ID": "EXP-0071",
        "Steel_Slag_Type": "BOF",
        "Test_Category": "Leaching",
        "Test_Method": "Batch leaching pH (basicity), L/S = 50",
        "Test_Age": "After 1 h carbonation at 700 °C",
        "Durability_Result": "Leachate pH 11.7 (fresh slag 12.7)",
        "Durability_Notes": "0.08-0.5 mm BOF_I; Fig. 7b labelled values."
      },
      {
        "Source_ID": "SRC-W2014482815",
        "Material_ID": "MAT-0001",
        "Experiment_ID": "EXP-0072",
        "Steel_Slag_Type": "BOF",
        "Test_Category": "Leaching",
        "Test_Method": "Batch leaching pH (basicity), L/S = 50",
        "Test_Age": "After 1 h carbonation at 700 °C",
        "Durability_Result": "Leachate pH 11.8 (fresh slag 12.4)",
        "Durability_Notes": "1.0-1.6 mm BOF_I; Fig. 7b labelled values."
      }
    ],
    "8 Carbon Uptake": [
      {
        "Source_ID": "SRC-W2014482815",
        "Material_ID": "MAT-0001",
        "Experiment_ID": "EXP-0001",
        "Steel_Slag_Type": "BOF",
        "Carbonation_Method": "In-situ TGA gas-solid carbonation, hot-to-cold (900->400 °C at 5 °C/min)",
        "CO2_Source": "Pure CO2",
        "CO2_Concentration": "100 vol%",
        "CO2_Pressure": "1 atm total",
        "Carbonation_Temperature_C": "900-400",
        "CO2_Uptake_pct_by_Mass": "2.5",
        "Measurement_Method": "TGA mass gain",
        "CO2_Basis": "% mass gain of calcined sample",
        "Carbonation_Notes": "Micronized BOF_I; final mass gain read from Fig. 2a (approximate). Onset 830-850 °C. Free lime conversion 32.4%."
      },
      {
        "Source_ID": "SRC-W2014482815",
        "Material_ID": "MAT-0001",
        "Experiment_ID": "EXP-0002",
        "Steel_Slag_Type": "BOF",
        "Carbonation_Method": "In-situ TGA gas-solid carbonation, hot-to-cold (900->400 °C at 5 °C/min)",
        "CO2_Source": "CO2-N2 mix",
        "CO2_Concentration": "20 vol%",
        "CO2_Pressure": "1 atm total",
        "Carbonation_Temperature_C": "900-400",
        "CO2_Uptake_pct_by_Mass": "2.2",
        "Measurement_Method": "TGA mass gain",
        "CO2_Basis": "% mass gain of calcined sample",
        "Carbonation_Notes": "Micronized BOF_I; final mass gain read from Fig. 2a (approximate). Onset 750-770 °C."
      },
      {
        "Source_ID": "SRC-W2014482815",
        "Material_ID": "MAT-0002",
        "Experiment_ID": "EXP-0003",
        "Steel_Slag_Type": "BOF",
        "Carbonation_Method": "In-situ TGA gas-solid carbonation, hot-to-cold (900->400 °C at 5 °C/min)",
        "CO2_Source": "Pure CO2",
        "CO2_Concentration": "100 vol%",
        "CO2_Pressure": "1 atm total",
        "Carbonation_Temperature_C": "900-400",
        "CO2_Uptake_pct_by_Mass": "7.3",
        "Measurement_Method": "TGA mass gain",
        "CO2_Basis": "% mass gain of calcined sample",
        "Carbonation_Notes": "Micronized BOF_II; final mass gain read from Fig. 2a (approximate). Onset 830-850 °C. Free lime conversion 45.7%."
      },
      {
        "Source_ID": "SRC-W2014482815",
        "Material_ID": "MAT-0002",
        "Experiment_ID": "EXP-0004",
        "Steel_Slag_Type": "BOF",
        "Carbonation_Method": "In-situ TGA gas-solid carbonation, hot-to-cold (900->400 °C at 5 °C/min)",
        "CO2_Source": "CO2-N2 mix",
        "CO2_Concentration": "20 vol%",
        "CO2_Pressure": "1 atm total",
        "Carbonation_Temperature_C": "900-400",
        "CO2_Uptake_pct_by_Mass": "6.9",
        "Measurement_Method": "TGA mass gain",
        "CO2_Basis": "% mass gain of calcined sample",
        "Carbonation_Notes": "Micronized BOF_II; final mass gain read from Fig. 2a (approximate). Onset 750-770 °C."
      },
      {
        "Source_ID": "SRC-W2014482815",
        "Material_ID": "MAT-0001",
        "Experiment_ID": "EXP-0005",
        "Steel_Slag_Type": "BOF",
        "Carbonation_Method": "In-situ TGA gas-solid carbonation, cold-to-hot (ramp to 1000 °C)",
        "CO2_Source": "Pure CO2",
        "CO2_Concentration": "100 vol%",
        "CO2_Pressure": "1 atm total",
        "Carbonation_Temperature_C": "50-1000",
        "CO2_Uptake_pct_by_Mass": "4.9",
        "Measurement_Method": "TGA mass gain",
        "CO2_Basis": "% mass gain of calcined sample",
        "Carbonation_Notes": "Micronized BOF_I; peak mass gain at ~870 °C read from Fig. 2c (approximate), lost on further heating."
      },
      {
        "Source_ID": "SRC-W2014482815",
        "Material_ID": "MAT-0002",
        "Experiment_ID": "EXP-0006",
        "Steel_Slag_Type": "BOF",
        "Carbonation_Method": "In-situ TGA gas-solid carbonation, cold-to-hot (ramp to 1000 °C)",
        "CO2_Source": "Pure CO2",
        "CO2_Concentration": "100 vol%",
        "CO2_Pressure": "1 atm total",
        "Carbonation_Temperature_C": "50-1000",
        "CO2_Uptake_pct_by_Mass": "11.8",
        "Measurement_Method": "TGA mass gain",
        "CO2_Basis": "% mass gain of calcined sample",
        "Carbonation_Notes": "Micronized BOF_II; peak mass gain at ~880 °C read from Fig. 2c (approximate), lost on further heating."
      },
      {
        "Source_ID": "SRC-W2014482815",
        "Material_ID": "MAT-0001",
        "Experiment_ID": "EXP-0007",
        "Steel_Slag_Type": "BOF",
        "Carbonation_Method": "In-situ TGA gas-solid carbonation, fixed temperature",
        "CO2_Source": "Pure CO2",
        "CO2_Concentration": "100 vol%",
        "CO2_Pressure": "1 atm total",
        "Carbonation_Temperature_C": "500",
        "Carbonation_Time": "45 min",
        "CO2_Uptake_pct_by_Mass": "0.6",
        "Measurement_Method": "TGA mass gain",
        "CO2_Basis": "% mass gain of calcined sample",
        "Carbonation_Notes": "Micronized BOF_I; mass gain after 45 min read from Fig. 3a (approximate)."
      },
      {
        "Source_ID": "SRC-W2014482815",
        "Material_ID": "MAT-0001",
        "Experiment_ID": "EXP-0008",
        "Steel_Slag_Type": "BOF",
        "Carbonation_Method": "In-situ TGA gas-solid carbonation, fixed temperature",
        "CO2_Source": "Pure CO2",
        "CO2_Concentration": "100 vol%",
        "CO2_Pressure": "1 atm total",
        "Carbonation_Temperature_C": "575",
        "Carbonation_Time": "45 min",
        "CO2_Uptake_pct_by_Mass": "1.7",
        "Measurement_Method": "TGA mass gain",
        "CO2_Basis": "% mass gain of calcined sample",
        "Carbonation_Notes": "Micronized BOF_I; mass gain after 45 min read from Fig. 3a (approximate)."
      },
      {
        "Source_ID": "SRC-W2014482815",
        "Material_ID": "MAT-0001",
        "Experiment_ID": "EXP-0009",
        "Steel_Slag_Type": "BOF",
        "Carbonation_Method": "In-situ TGA gas-solid carbonation, fixed temperature",
        "CO2_Source": "Pure CO2",
        "CO2_Concentration": "100 vol%",
        "CO2_Pressure": "1 atm total",
        "Carbonation_Temperature_C": "650",
        "Carbonation_Time": "45 min",
        "CO2_Uptake_pct_by_Mass": "2.6",
        "Measurement_Method": "TGA mass gain",
        "CO2_Basis": "% mass gain of calcined sample",
        "Carbonation_Notes": "Micronized BOF_I; mass gain after 45 min read from Fig. 3a (approximate)."
      },
      {
        "Source_ID": "SRC-W2014482815",
        "Material_ID": "MAT-0001",
        "Experiment_ID": "EXP-0010",
        "Steel_Slag_Type": "BOF",
        "Carbonation_Method": "In-situ TGA gas-solid carbonation, fixed temperature",
        "CO2_Source": "Pure CO2",
        "CO2_Concentration": "100 vol%",
        "CO2_Pressure": "1 atm total",
        "Carbonation_Temperature_C": "725",
        "Carbonation_Time": "45 min",
        "CO2_Uptake_pct_by_Mass": "3.3",
        "Measurement_Method": "TGA mass gain",
        "CO2_Basis": "% mass gain of calcined sample",
        "Carbonation_Notes": "Micronized BOF_I; mass gain after 45 min read from Fig. 3a (approximate)."
      },
      {
        "Source_ID": "SRC-W2014482815",
        "Material_ID": "MAT-0001",
        "Experiment_ID": "EXP-0011",
        "Steel_Slag_Type": "BOF",
        "Carbonation_Method": "In-situ TGA gas-solid carbonation, fixed temperature",
        "CO2_Source": "Pure CO2",
        "CO2_Concentration": "100 vol%",
        "CO2_Pressure": "1 atm total",
        "Carbonation_Temperature_C": "800",
        "Carbonation_Time": "45 min",
        "CO2_Uptake_pct_by_Mass": "3.6",
        "Measurement_Method": "TGA mass gain",
        "CO2_Basis": "% mass gain of calcined sample",
        "Carbonation_Notes": "Micronized BOF_I; mass gain after 45 min read from Fig. 3a (approximate)."
      },
      {
        "Source_ID": "SRC-W2014482815",
        "Material_ID": "MAT-0002",
        "Experiment_ID": "EXP-0012",
        "Steel_Slag_Type": "BOF",
        "Carbonation_Method": "In-situ TGA gas-solid carbonation, fixed temperature",
        "CO2_Source": "Pure CO2",
        "CO2_Concentration": "100 vol%",
        "CO2_Pressure": "1 atm total",
        "Carbonation_Temperature_C": "500",
        "Carbonation_Time": "45 min",
        "CO2_Uptake_pct_by_Mass": "1.7",
        "Measurement_Method": "TGA mass gain",
        "CO2_Basis": "% mass gain of calcined sample",
        "Carbonation_Notes": "Micronized BOF_II; mass gain after 45 min read from Fig. 3b (approximate)."
      },
      {
        "Source_ID": "SRC-W2014482815",
        "Material_ID": "MAT-0002",
        "Experiment_ID": "EXP-0013",
        "Steel_Slag_Type": "BOF",
        "Carbonation_Method": "In-situ TGA gas-solid carbonation, fixed temperature",
        "CO2_Source": "Pure CO2",
        "CO2_Concentration": "100 vol%",
        "CO2_Pressure": "1 atm total",
        "Carbonation_Temperature_C": "575",
        "Carbonation_Time": "45 min",
        "CO2_Uptake_pct_by_Mass": "3.5",
        "Measurement_Method": "TGA mass gain",
        "CO2_Basis": "% mass gain of calcined sample",
        "Carbonation_Notes": "Micronized BOF_II; mass gain after 45 min read from Fig. 3b (approximate)."
      },
      {
        "Source_ID": "SRC-W2014482815",
        "Material_ID": "MAT-0002",
        "Experiment_ID": "EXP-0014",
        "Steel_Slag_Type": "BOF",
        "Carbonation_Method": "In-situ TGA gas-solid carbonation, fixed temperature",
        "CO2_Source": "Pure CO2",
        "CO2_Concentration": "100 vol%",
        "CO2_Pressure": "1 atm total",
        "Carbonation_Temperature_C": "650",
        "Carbonation_Time": "45 min",
        "CO2_Uptake_pct_by_Mass": "8.2",
        "Measurement_Method": "TGA mass gain",
        "CO2_Basis": "% mass gain of calcined sample",
        "Carbonation_Notes": "Micronized BOF_II; mass gain after 45 min read from Fig. 3b (approximate)."
      },
      {
        "Source_ID": "SRC-W2014482815",
        "Material_ID": "MAT-0002",
        "Experiment_ID": "EXP-0015",
        "Steel_Slag_Type": "BOF",
        "Carbonation_Method": "In-situ TGA gas-solid carbonation, fixed temperature",
        "CO2_Source": "Pure CO2",
        "CO2_Concentration": "100 vol%",
        "CO2_Pressure": "1 atm total",
        "Carbonation_Temperature_C": "725",
        "Carbonation_Time": "45 min",
        "CO2_Uptake_pct_by_Mass": "9.4",
        "Measurement_Method": "TGA mass gain",
        "CO2_Basis": "% mass gain of calcined sample",
        "Carbonation_Notes": "Micronized BOF_II; mass gain after 45 min read from Fig. 3b (approximate)."
      },
      {
        "Source_ID": "SRC-W2014482815",
        "Material_ID": "MAT-0002",
        "Experiment_ID": "EXP-0016",
        "Steel_Slag_Type": "BOF",
        "Carbonation_Method": "In-situ TGA gas-solid carbonation, fixed temperature",
        "CO2_Source": "Pure CO2",
        "CO2_Concentration": "100 vol%",
        "CO2_Pressure": "1 atm total",
        "Carbonation_Temperature_C": "800",
        "Carbonation_Time": "45 min",
        "CO2_Uptake_pct_by_Mass": "9.6",
        "Measurement_Method": "TGA mass gain",
        "CO2_Basis": "% mass gain of calcined sample",
        "Carbonation_Notes": "Micronized BOF_II; mass gain after 45 min read from Fig. 3b (approximate)."
      },
      {
        "Source_ID": "SRC-W2014482815",
        "Material_ID": "MAT-0002",
        "Experiment_ID": "EXP-0017",
        "Steel_Slag_Type": "BOF",
        "Carbonation_Method": "Pressurized basket reactor, gas-solid (dry)",
        "CO2_Source": "Pure CO2",
        "CO2_Concentration": "100%",
        "CO2_Pressure": "4 bar",
        "Carbonation_Temperature_C": "350",
        "Carbonation_Time": "30 min",
        "CO2_Uptake_pct_by_Mass": "1.1",
        "Measurement_Method": "Calcination at 900 °C with IR CO2 detection",
        "CO2_Basis": "wt% CO2 in carbonated sample",
        "Carbonation_Notes": "0.08-0.5 mm BOF_II; read from Fig. 4 (approximate). Text: +176% from 4 to 20 bar at 350 °C, +7% at 500 °C, none at 650 °C."
      },
      {
        "Source_ID": "SRC-W2014482815",
        "Material_ID": "MAT-0002",
        "Experiment_ID": "EXP-0018",
        "Steel_Slag_Type": "BOF",
        "Carbonation_Method": "Pressurized basket reactor, gas-solid (dry)",
        "CO2_Source": "Pure CO2",
        "CO2_Concentration": "100%",
        "CO2_Pressure": "12 bar",
        "Carbonation_Temperature_C": "350",
        "Carbonation_Time": "30 min",
        "CO2_Uptake_pct_by_Mass": "2.2",
        "Measurement_Method": "Calcination at 900 °C with IR CO2 detection",
        "CO2_Basis": "wt% CO2 in carbonated sample",
        "Carbonation_Notes": "0.08-0.5 mm BOF_II; read from Fig. 4 (approximate). Text: +176% from 4 to 20 bar at 350 °C, +7% at 500 °C, none at 650 °C."
      },
      {
        "Source_ID": "SRC-W2014482815",
        "Material_ID": "MAT-0002",
        "Experiment_ID": "EXP-0019",
        "Steel_Slag_Type": "BOF",
        "Carbonation_Method": "Pressurized basket reactor, gas-solid (dry)",
        "CO2_Source": "Pure CO2",
        "CO2_Concentration": "100%",
        "CO2_Pressure": "20 bar",
        "Carbonation_Temperature_C": "350",
        "Carbonation_Time": "30 min",
        "CO2_Uptake_pct_by_Mass": "3.0",
        "Measurement_Method": "Calcination at 900 °C with IR CO2 detection",
        "CO2_Basis": "wt% CO2 in carbonated sample",
        "Carbonation_Notes": "0.08-0.5 mm BOF_II; read from Fig. 4 (approximate). Text: +176% from 4 to 20 bar at 350 °C, +7% at 500 °C, none at 650 °C."
      },
      {
        "Source_ID": "SRC-W2014482815",
        "Material_ID": "MAT-0002",
        "Experiment_ID": "EXP-0020",
        "Steel_Slag_Type": "BOF",
        "Carbonation_Method": "Pressurized basket reactor, gas-solid (dry)",
        "CO2_Source": "Pure CO2",
        "CO2_Concentration": "100%",
        "CO2_Pressure": "4 bar",
        "Carbonation_Temperature_C": "500",
        "Carbonation_Time": "30 min",
        "CO2_Uptake_pct_by_Mass": "4.9",
        "Measurement_Method": "Calcination at 900 °C with IR CO2 detection",
        "CO2_Basis": "wt% CO2 in carbonated sample",
        "Carbonation_Notes": "0.08-0.5 mm BOF_II; read from Fig. 4 (approximate). Text: +176% from 4 to 20 bar at 350 °C, +7% at 500 °C, none at 650 °C."
      },
      {
        "Source_ID": "SRC-W2014482815",
        "Material_ID": "MAT-0002",
        "Experiment_ID": "EXP-0021",
        "Steel_Slag_Type": "BOF",
        "Carbonation_Method": "Pressurized basket reactor, gas-solid (dry)",
        "CO2_Source": "Pure CO2",
        "CO2_Concentration": "100%",
        "CO2_Pressure": "12 bar",
        "Carbonation_Temperature_C": "500",
        "Carbonation_Time": "30 min",
        "CO2_Uptake_pct_by_Mass": "5.0",
        "Measurement_Method": "Calcination at 900 °C with IR CO2 detection",
        "CO2_Basis": "wt% CO2 in carbonated sample",
        "Carbonation_Notes": "0.08-0.5 mm BOF_II; read from Fig. 4 (approximate). Text: +176% from 4 to 20 bar at 350 °C, +7% at 500 °C, none at 650 °C."
      },
      {
        "Source_ID": "SRC-W2014482815",
        "Material_ID": "MAT-0002",
        "Experiment_ID": "EXP-0022",
        "Steel_Slag_Type": "BOF",
        "Carbonation_Method": "Pressurized basket reactor, gas-solid (dry)",
        "CO2_Source": "Pure CO2",
        "CO2_Concentration": "100%",
        "CO2_Pressure": "20 bar",
        "Carbonation_Temperature_C": "500",
        "Carbonation_Time": "30 min",
        "CO2_Uptake_pct_by_Mass": "5.2",
        "Measurement_Method": "Calcination at 900 °C with IR CO2 detection",
        "CO2_Basis": "wt% CO2 in carbonated sample",
        "Carbonation_Notes": "0.08-0.5 mm BOF_II; read from Fig. 4 (approximate). Text: +176% from 4 to 20 bar at 350 °C, +7% at 500 °C, none at 650 °C."
      },
      {
        "Source_ID": "SRC-W2014482815",
        "Material_ID": "MAT-0002",
        "Experiment_ID": "EXP-0023",
        "Steel_Slag_Type": "BOF",
        "Carbonation_Method": "Pressurized basket reactor, gas-solid (dry)",
        "CO2_Source": "Pure CO2",
        "CO2_Concentration": "100%",
        "CO2_Pressure": "4 bar",
        "Carbonation_Temperature_C": "650",
        "Carbonation_Time": "30 min",
        "CO2_Uptake_pct_by_Mass": "5.5",
        "Measurement_Method": "Calcination at 900 °C with IR CO2 detection",
        "CO2_Basis": "wt% CO2 in carbonated sample",
        "Carbonation_Notes": "0.08-0.5 mm BOF_II; read from Fig. 4 (approximate). Text: +176% from 4 to 20 bar at 350 °C, +7% at 500 °C, none at 650 °C."
      },
      {
        "Source_ID": "SRC-W2014482815",
        "Material_ID": "MAT-0002",
        "Experiment_ID": "EXP-0024",
        "Steel_Slag_Type": "BOF",
        "Carbonation_Method": "Pressurized basket reactor, gas-solid (dry)",
        "CO2_Source": "Pure CO2",
        "CO2_Concentration": "100%",
        "CO2_Pressure": "12 bar",
        "Carbonation_Temperature_C": "650",
        "Carbonation_Time": "30 min",
        "CO2_Uptake_pct_by_Mass": "5.5",
        "Measurement_Method": "Calcination at 900 °C with IR CO2 detection",
        "CO2_Basis": "wt% CO2 in carbonated sample",
        "Carbonation_Notes": "0.08-0.5 mm BOF_II; read from Fig. 4 (approximate). Text: +176% from 4 to 20 bar at 350 °C, +7% at 500 °C, none at 650 °C."
      },
      {
        "Source_ID": "SRC-W2014482815",
        "Material_ID": "MAT-0002",
        "Experiment_ID": "EXP-0025",
        "Steel_Slag_Type": "BOF",
        "Carbonation_Method": "Pressurized basket reactor, gas-solid (dry)",
        "CO2_Source": "Pure CO2",
        "CO2_Concentration": "100%",
        "CO2_Pressure": "20 bar",
        "Carbonation_Temperature_C": "650",
        "Carbonation_Time": "30 min",
        "CO2_Uptake_pct_by_Mass": "5.5",
        "Measurement_Method": "Calcination at 900 °C with IR CO2 detection",
        "CO2_Basis": "wt% CO2 in carbonated sample",
        "Carbonation_Notes": "0.08-0.5 mm BOF_II; read from Fig. 4 (approximate). Text: +176% from 4 to 20 bar at 350 °C, +7% at 500 °C, none at 650 °C."
      },
      {
        "Source_ID": "SRC-W2014482815",
        "Material_ID": "MAT-0001",
        "Experiment_ID": "EXP-0026",
        "Steel_Slag_Type": "BOF",
        "Carbonation_Method": "Pressurized basket reactor, gas-solid (dry)",
        "CO2_Source": "Pure CO2",
        "CO2_Concentration": "100%",
        "CO2_Pressure": "20 bar total",
        "Carbonation_Temperature_C": "650",
        "Carbonation_Time": "30 min",
        "CO2_Uptake_pct_by_Mass": "3.5",
        "Measurement_Method": "Calcination with IR CO2 detection",
        "CO2_Basis": "wt% CO2 in carbonated sample",
        "Carbonation_Notes": "<0.08 mm BOF_I; read from Fig. 5a (approximate). Free lime conversion ~43% (Fig. 5b)."
      },
      {
        "Source_ID": "SRC-W2014482815",
        "Material_ID": "MAT-0001",
        "Experiment_ID": "EXP-0027",
        "Steel_Slag_Type": "BOF",
        "Carbonation_Method": "Pressurized basket reactor, gas-solid (steam)",
        "CO2_Source": "Pure CO2 + steam",
        "CO2_Concentration": "12 bar CO2 + 8 bar H2O",
        "CO2_Pressure": "20 bar total",
        "Carbonation_Temperature_C": "650",
        "Carbonation_Time": "30 min",
        "CO2_Uptake_pct_by_Mass": "5.8",
        "Measurement_Method": "Calcination with IR CO2 detection",
        "CO2_Basis": "wt% CO2 in carbonated sample",
        "Carbonation_Notes": "<0.08 mm BOF_I; read from Fig. 5a (approximate). Free lime conversion ~73% (Fig. 5b)."
      },
      {
        "Source_ID": "SRC-W2014482815",
        "Material_ID": "MAT-0001",
        "Experiment_ID": "EXP-0028",
        "Steel_Slag_Type": "BOF",
        "Carbonation_Method": "Pressurized basket reactor, gas-solid (dry)",
        "CO2_Source": "Pure CO2",
        "CO2_Concentration": "100%",
        "CO2_Pressure": "20 bar total",
        "Carbonation_Temperature_C": "650",
        "Carbonation_Time": "30 min",
        "CO2_Uptake_pct_by_Mass": "2.5",
        "Measurement_Method": "Calcination with IR CO2 detection",
        "CO2_Basis": "wt% CO2 in carbonated sample",
        "Carbonation_Notes": "0.08-0.5 mm BOF_I; read from Fig. 5a (approximate). Free lime conversion ~30% (Fig. 5b)."
      },
      {
        "Source_ID": "SRC-W2014482815",
        "Material_ID": "MAT-0001",
        "Experiment_ID": "EXP-0029",
        "Steel_Slag_Type": "BOF",
        "Carbonation_Method": "Pressurized basket reactor, gas-solid (steam)",
        "CO2_Source": "Pure CO2 + steam",
        "CO2_Concentration": "12 bar CO2 + 8 bar H2O",
        "CO2_Pressure": "20 bar total",
        "Carbonation_Temperature_C": "650",
        "Carbonation_Time": "30 min",
        "CO2_Uptake_pct_by_Mass": "3.6",
        "Measurement_Method": "Calcination with IR CO2 detection",
        "CO2_Basis": "wt% CO2 in carbonated sample",
        "Carbonation_Notes": "0.08-0.5 mm BOF_I; read from Fig. 5a (approximate). Free lime conversion ~45% (Fig. 5b)."
      },
      {
        "Source_ID": "SRC-W2014482815",
        "Material_ID": "MAT-0001",
        "Experiment_ID": "EXP-0030",
        "Steel_Slag_Type": "BOF",
        "Carbonation_Method": "Pressurized basket reactor, gas-solid (dry)",
        "CO2_Source": "Pure CO2",
        "CO2_Concentration": "100%",
        "CO2_Pressure": "20 bar total",
        "Carbonation_Temperature_C": "650",
        "Carbonation_Time": "30 min",
        "CO2_Uptake_pct_by_Mass": "0.8",
        "Measurement_Method": "Calcination with IR CO2 detection",
        "CO2_Basis": "wt% CO2 in carbonated sample",
        "Carbonation_Notes": "0.5-1.0 mm BOF_I; read from Fig. 5a (approximate). Free lime conversion ~10% (Fig. 5b)."
      },
      {
        "Source_ID": "SRC-W2014482815",
        "Material_ID": "MAT-0001",
        "Experiment_ID": "EXP-0031",
        "Steel_Slag_Type": "BOF",
        "Carbonation_Method": "Pressurized basket reactor, gas-solid (steam)",
        "CO2_Source": "Pure CO2 + steam",
        "CO2_Concentration": "12 bar CO2 + 8 bar H2O",
        "CO2_Pressure": "20 bar total",
        "Carbonation_Temperature_C": "650",
        "Carbonation_Time": "30 min",
        "CO2_Uptake_pct_by_Mass": "1.6",
        "Measurement_Method": "Calcination with IR CO2 detection",
        "CO2_Basis": "wt% CO2 in carbonated sample",
        "Carbonation_Notes": "0.5-1.0 mm BOF_I; read from Fig. 5a (approximate). Free lime conversion ~19% (Fig. 5b)."
      },
      {
        "Source_ID": "SRC-W2014482815",
        "Material_ID": "MAT-0001",
        "Experiment_ID": "EXP-0032",
        "Steel_Slag_Type": "BOF",
        "Carbonation_Method": "Pressurized basket reactor, gas-solid (dry)",
        "CO2_Source": "Pure CO2",
        "CO2_Concentration": "100%",
        "CO2_Pressure": "20 bar total",
        "Carbonation_Temperature_C": "650",
        "Carbonation_Time": "30 min",
        "CO2_Uptake_pct_by_Mass": "0.5",
        "Measurement_Method": "Calcination with IR CO2 detection",
        "CO2_Basis": "wt% CO2 in carbonated sample",
        "Carbonation_Notes": "1.0-1.6 mm BOF_I; read from Fig. 5a (approximate). Free lime conversion ~7% (Fig. 5b)."
      },
      {
        "Source_ID": "SRC-W2014482815",
        "Material_ID": "MAT-0001",
        "Experiment_ID": "EXP-0033",
        "Steel_Slag_Type": "BOF",
        "Carbonation_Method": "Pressurized basket reactor, gas-solid (steam)",
        "CO2_Source": "Pure CO2 + steam",
        "CO2_Concentration": "12 bar CO2 + 8 bar H2O",
