Repository: DivyaK751/Steel-Slag-SLM

# Steel-Slag-SLM

## Missing abstracts

Some papers have no abstract on OpenAlex. `fill-abstracts` downloads each one's PDF from Drive,
sends its first 3 pages to Gemini with
[prompts/extract_abstract.yaml](prompts/extract_abstract.yaml), and writes the abstract back to
the `papers` table. It runs nightly after the fetch, and can be run by hand:

```bash
uv run fill-abstracts --max-papers 5 --dry-run  # log the abstracts, write nothing
uv run fill-abstracts                           # every paper still missing an abstract
```

`abstract_source` records where each abstract came from:

| Value | Meaning |
|---|---|
| `openalex` | From OpenAlex |

File: human_extracted_data/extractions/W2518789431.json
{
  "openalex_id": "W2518789431",
  "status": "Extracted",
  "notes": "Japanese-language paper (English synopsis, tables). Metallurgical study of free lime/MgO crystallization; no SCM data.",
  "sheets": {
    "1 Scientific Literature": [
      {
        "Source_ID": "SRC-W2518789431",
        "Title": "Crystallization of Free Lime and Magnesia from Molten LD-converter Slag",
        "Authors": "Aribumi Niida, Kazuo Okohira, Arata Tanaka, Tsuyoshi Kai",
        "Publication_Year": "1983",
        "Publication_Type": "Journal Article",
        "Journal_or_Source": "Tetsu-to-Hagane (ISIJ), Vol. 69, No. 1, pp. 42-50",
        "Country_or_Region": "Japan",
        "Steel_Slag_Type": "BOF",
        "Study_Objective": "Study crystallization of free lime and free magnesia from molten MgO-saturated LD-converter slag under different cooling conditions and basicities.",
        "Abstract_or_Key_Finding": "Free lime exists as undissolved and crystallized lime. Rapidly cooled slag with basicity >4 contains primary lime (Lpri) and peritectoid lime (Lper); slowly cooled slag contains Lwus, LC3S and Lres. Free MgO forms magnesio-wustite. Under MgO saturation, crystallized lime forms above CaO/SiO2 = 3 or (CaO+MnO+MgO)/SiO2 = 4.",
        "Full_Text_Access": "Open",
        "Data_Extraction_Status": "Extracted",
        "Relevant_To_SCM": "No",
        "Notes": "Paper in Japanese with English synopsis and figure/table captions. Nippon Steel Yawata Works. Mentions cement raw material as one current use of converter slag."
      }
    ],
    "2 Feedstock Chemistry": [
      {
        "Source_ID": "SRC-W2518789431",
        "Material_ID": "MAT-0001",
        "Experiment_ID": "EXP-0001",
        "Steel_Slag_Type": "BOF",
        "Source/Origin": "Slag mother: Slowly cooled LD-converter slag (field/pot cooled), used as base for synthetic slags",
        "CaO_pct": "33.4",
        "SiO2_pct": "15.5",
        "Al2O3_pct": "2.3",
        "Fe2O3_pct": "7.6",
        "MgO_pct": "5.5",
        "TiO2_pct": "1.4",
        "P2O5_pct": "1.4",
        "MnO_pct": "5.2",
        "Free_CaO_pct": "0.8",
        "Analysis_Method": "Other",
        "Basis_As_Reported": "wt% (%)",
        "Notes": "Table 1. FeO 21.8%; CaO/SiO2 2.2. Free CaO by tribromophenol method. Analysis method for oxides not stated."
      },
      {
        "Source_ID": "SRC-W2518789431",
        "Material_ID": "MAT-0002",
        "Experiment_ID": "EXP-0002",
        "Steel_Slag_Type": "BOF",
        "Source/Origin": "Slag A: Synthetic slag from mother slag + reagents; CaO primary crystallization field",
        "CaO_pct": "45.2",
        "SiO2_pct": "10.0",
        "Al2O3_pct": "0.6",
        "Fe2O3_pct": "8.5",
        "MgO_pct": "11.2",
        "TiO2_pct": "1.4",
        "P2O5_pct": "1.2",
        "MnO_pct": "4.2",
        "Free_CaO_pct": "5.8",
        "Analysis_Method": "Other",
        "Basis_As_Reported": "wt% (%)",
        "Notes": "Table 1. FeO 15.9%; CaO/SiO2 4.5. Free CaO by tribromophenol method. Analysis method for oxides not stated."
      },
      {
        "Source_ID": "SRC-W2518789431",
        "Material_ID": "MAT-0003",
        "Experiment_ID": "EXP-0003",
        "Steel_Slag_Type": "BOF",
        "Source/Origin": "Slag B: Synthetic slag; C2S primary crystallization field",
        "CaO_pct": "40.4",
        "SiO2_pct": "11.5",
        "Al2O3_pct": "0.7",
        "Fe2O3_pct": "14.0",
        "MgO_pct": "8.5",
        "TiO2_pct": "1.2",
        "P2O5_pct": "1.1",
        "MnO_pct": "5.6",
        "Free_CaO_pct": "2.4",
        "Analysis_Method": "Other",
        "Basis_As_Reported": "wt% (%)",
        "Notes": "Table 1. FeO 15.8%; CaO/SiO2 3.5. Free CaO by tribromophenol method. Analysis method for oxides not stated."
      },
      {
        "Source_ID": "SRC-W2518789431",
        "Material_ID": "MAT-0004",
        "Experiment_ID": "EXP-0004",
        "Steel_Slag_Type": "BOF",
        "Source/Origin": "Slag C: Synthetic slag; low-melting CaO-FeO-MgO residual liquid composition",
        "CaO_pct": "46.3",
        "SiO2_pct": "0.9",
        "Al2O3_pct": null,
        "Fe2O3_pct": "24.2",
        "MgO_pct": "4.2",
        "TiO2_pct": null,
        "P2O5_pct": null,
        "MnO_pct": "5.7",
        "Free_CaO_pct": ">10",
        "Analysis_Method": "Other",
        "Basis_As_Reported": "wt% (%)",
        "Notes": "Table 1. FeO 16.9%; CaO/SiO2 51.4. Free CaO by tribromophenol method. Analysis method for oxides not stated. Al2O3, P2O5, TiO2 reported as '-'."
      },
      {
        "Source_ID": "SRC-W2518789431",
        "Material_ID": "MAT-0005",
        "Experiment_ID": "EXP-0005",
        "Steel_Slag_Type": "BOF",
        "Source/Origin": "Slag D: Synthetic slag; C3S primary crystallization field",
        "CaO_pct": "40.2",
        "SiO2_pct": "4.9",
        "Al2O3_pct": null,
        "Fe2O3_pct": "39.1",
        "MgO_pct": "3.6",
        "TiO2_pct": null,
        "P2O5_pct": null,
        "MnO_pct": "0.2",
        "Free_CaO_pct": "9.5",
        "Analysis_Method": "Other",
        "Basis_As_Reported": "wt% (%)",
        "Notes": "Table 1. FeO 9.8%; CaO/SiO2 8.2. Free CaO by tribromophenol method. Analysis method for oxides not stated. Al2O3, P2O5, TiO2 reported as '-'."
      },
      {
        "Source_ID": "SRC-W2518789431",
        "Material_ID": "MAT-0006",
        "Experiment_ID": "EXP-0006",
        "Steel_Slag_Type": "BOF",
        "Source/Origin": "Slag E1: Synthetic slag for MgO crystallization vs basicity",
        "CaO_pct": "38.2",
        "SiO2_pct": "30.0",
        "Al2O3_pct": "1.0",
        "Fe2O3_pct": "6.7",
        "MgO_pct": "11.8",
        "TiO2_pct": "1.2",
        "P2O5_pct": "0.9",
        "MnO_pct": "2.7",
        "Free_CaO_pct": "0.2",
        "Analysis_Method": "Other",
        "Basis_As_Reported": "wt% (%)",
        "Notes": "Table 1. FeO 7.8%; CaO/SiO2 1.2. Free CaO by tribromophenol method. Analysis method for oxides not stated."
      },
      {
        "Source_ID": "SRC-W2518789431",
        "Material_ID": "MAT-0007",
        "Experiment_ID": "EXP-0007",
        "Steel_Slag_Type": "BOF",
        "Source/Origin": "Slag E2: Synthetic slag for MgO crystallization vs basicity",
        "CaO_pct": "42.7",
        "SiO2_pct": "27.7",
        "Al2O3_pct": "0.8",
        "Fe2O3_pct": "6.2",
        "MgO_pct": "12.1",
        "TiO2_pct": "1.1",
        "P2O5_pct": "0.8",
        "MnO_pct": "2.4",
        "Free_CaO_pct": "0.3",
        "Analysis_Method": "Other",
        "Basis_As_Reported": "wt% (%)",
        "Notes": "Table 1. FeO 6.8%; CaO/SiO2 1.5. Free CaO by tribromophenol method. Analysis method for oxides not stated."
      },
      {
        "Source_ID": "SRC-W2518789431",
        "Material_ID": "MAT-0008",
        "Experiment_ID": "EXP-0008",
        "Steel_Slag_Type": "BOF",
        "Source/Origin": "Slag E3: Synthetic slag for MgO crystallization vs basicity",
        "CaO_pct": "48.6",
        "SiO2_pct": "19.5",
        "Al2O3_pct": "0.5",
        "Fe2O3_pct": "6.6",
        "MgO_pct": "11.1",
        "TiO2_pct": "1.1",
        "P2O5_pct": "1.0",
        "MnO_pct": "2.8",
        "Free_CaO_pct": "0.5",
        "Analysis_Method": "Other",
        "Basis_As_Reported": "wt% (%)",
        "Notes": "Table 1. FeO 6.7%; CaO/SiO2 2.5. Free CaO by tribromophenol method. Analysis method for oxides not stated."
      },
      {
        "Source_ID": "SRC-W2518789431",
        "Material_ID": "MAT-0009",
        "Experiment_ID": "EXP-0009",
        "Steel_Slag_Type": "BOF",
        "Source/Origin": "Slag F: Synthetic slag for MgO crystallization vs temperature",
        "CaO_pct": "44.5",
        "SiO2_pct": "13.8",
        "Al2O3_pct": "1.0",
        "Fe2O3_pct": "8.4",
        "MgO_pct": "10.1",
        "TiO2_pct": "0.9",
        "P2O5_pct": "0.8",
        "MnO_pct": "3.4",
        "Free_CaO_pct": "0.8",
        "Analysis_Method": "Other",
        "Basis_As_Reported": "wt% (%)",
        "Notes": "Table 1. FeO 15.8%; CaO/SiO2 3.2. Free CaO by tribromophenol method. Analysis method for oxides not stated."
      },
      {
        "Source_ID": "SRC-W2518789431",
        "Material_ID": "MAT-0010",
        "Experiment_ID": "EXP-0010",
        "Steel_Slag_Type": "BOF",
        "Source/Origin": "Slag G: Synthetic slag with excess undissolved MgO",
        "CaO_pct": "34.2",
        "SiO2_pct": "27.0",
        "Al2O3_pct": "1.3",
        "Fe2O3_pct": "5.5",
        "MgO_pct": "24.3",
        "TiO2_pct": "0.8",
        "P2O5_pct": "0.8",
        "MnO_pct": "2.3",
        "Free_CaO_pct": "0.2",
        "Analysis_Method": "Other",
        "Basis_As_Reported": "wt% (%)",
        "Notes": "Table 1. FeO 6.1%; CaO/SiO2 1.3. Free CaO by tribromophenol method. Analysis method for oxides not stated."
      }
    ],
    "3 Processing": [
      {
        "Source_ID": "SRC-W2518789431",
        "Material_ID": "MAT-0002",
        "Experiment_ID": "EXP-0002",
        "Steel_Slag_Type": "BOF",
        "Initial_Material_Form": "Mother LD slag crushed <2 mm, mixed with reagent CaO, SiO2, FeO/Fe2O3, MgO",
        "Processing_Method": "Other",
        "Equipment_or_Process": "20 kg high-frequency induction furnace, high-purity MgO crucible (MG12), argon atmosphere",
        "Process_Temperature_C": "1500-1850",
        "Residence_Time": "Hold 20-30 min, then cool at 10 °C/min; quench samples taken every 50 °C",
        "Preprocessing": "Crushing to <2 mm",
        "Post_Process_Form": "Quenched (15 mm steel rod) and furnace-cooled slag samples",
        "Processing_Notes": "Remelting/crystallization study of synthetic slags A-G (cooling patterns in Fig. 1); applies to MAT-0002 to MAT-0010."
      }
    ],
    "4 Particle Size": [],
    "5 Activation": [],
    "6 Concrete Performance": [],
    "7 Durability": [],
    "8 Carbon Uptake": [],
    "9 Citations & Provenance": [
      {
        "Source_ID": "SRC-W2518789431",
        "Material_ID": "MAT-0001",
        "Experiment_ID": "EXP-0001",
        "Fact_or_Data_Element": "CaO_pct",
        "Reported_Value": "33.4",
        "Unit": "%",
        "Page_or_Table_or_Figure": "Table 1, p.43",
        "Extraction_Method": "Manual reading (Claude)",
        "Original_Source_Text_or_Excerpt": "Table 1. Chemical composition of test slags. mother: CaO 33.4 SiO2 15.5 MnO 5.2 MgO 5.5 FeO 21.8 Fe2O3 7.6 f.CaO 0.8",
        "Confidence": "High",
        "Reviewer": "claude-extraction",
        "Review_Date": "2026-11-06"
      },
      {
        "Source_ID": "SRC-W2518789431",
        "Material_ID": "MAT-0002",
        "Experiment_ID": "EXP-0002",
        "Fact_or_Data_Element": "CaO_pct",
        "Reported_Value": "45.2",
        "Unit": "%",
        "Page_or_Table_or_Figure": "Table 1, p.43",
        "Extraction_Method": "Manual reading (Claude)",
        "Original_Source_Text_or_Excerpt": "Table 1. Chemical composition of test slags. A: CaO 45.2 SiO2 10.0 MnO 4.2 MgO 11.2 FeO 15.9 Fe2O3 8.5 f.CaO 5.8",
        "Confidence": "High",
        "Reviewer": "claude-extraction",
        "Review_Date": "2026-11-06"
      },
      {
        "Source_ID": "SRC-W2518789431",
        "Material_ID": "MAT-0003",
        "Experiment_ID": "EXP-0003",
        "Fact_or_Data_Element": "CaO_pct",
        "Reported_Value": "40.4",
        "Unit": "%",
        "Page_or_Table_or_Figure": "Table 1, p.43",
        "Extraction_Method": "Manual reading (Claude)",
        "Original_Source_Text_or_Excerpt": "Table 1. Chemical composition of test slags. B: CaO 40.4 SiO2 11.5 MnO 5.6 MgO 8.5 FeO 15.8 Fe2O3 14.0 f.CaO 2.4",
        "Confidence": "High",
        "Reviewer": "claude-extraction",
        "Review_Date": "2026-11-06"
      },
      {
        "Source_ID": "SRC-W2518789431",
        "Material_ID": "MAT-0004",
        "Experiment_ID": "EXP-0004",
        "Fact_or_Data_Element": "CaO_pct",
        "Reported_Value": "46.3",
        "Unit": "%",
        "Page_or_Table_or_Figure": "Table 1, p.43",
        "Extraction_Method": "Manual reading (Claude)",
        "Original_Source_Text_or_Excerpt": "Table 1. Chemical composition of test slags. C: CaO 46.3 SiO2 0.9 MnO 5.7 MgO 4.2 FeO 16.9 Fe2O3 24.2 f.CaO >10",
        "Confidence": "High",
        "Reviewer": "claude-extraction",
        "Review_Date": "2026-11-06"
      },
      {
        "Source_ID": "SRC-W2518789431",
        "Material_ID": "MAT-0005",
        "Experiment_ID": "EXP-0005",
        "Fact_or_Data_Element": "CaO_pct",
        "Reported_Value": "40.2",
        "Unit": "%",
        "Page_or_Table_or_Figure": "Table 1, p.43",
        "Extraction_Method": "Manual reading (Claude)",
        "Original_Source_Text_or_Excerpt": "Table 1. Chemical composition of test slags. D: CaO 40.2 SiO2 4.9 MnO 0.2 MgO 3.6 FeO 9.8 Fe2O3 39.1 f.CaO 9.5",
        "Confidence": "High",
        "Reviewer": "claude-extraction",
        "Review_Date": "2026-11-06"
      },
      {
        "Source_ID": "SRC-W2518789431",
        "Material_ID": "MAT-0006",
        "Experiment_ID": "EXP-0006",
        "Fact_or_Data_Element": "CaO_pct",
        "Reported_Value": "38.2",
        "Unit": "%",
        "Page_or_Table_or_Figure": "Table 1, p.43",
        "Extraction_Method": "Manual reading (Claude)",
        "Original_Source_Text_or_Excerpt": "Table 1. Chemical composition of test slags. E1: CaO 38.2 SiO2 30.0 MnO 2.7 MgO 11.8 FeO 7.8 Fe2O3 6.7 f.CaO 0.2",
        "Confidence": "High",
        "Reviewer": "claude-extraction",
        "Review_Date": "2026-11-06"
      },
      {
        "Source_ID": "SRC-W2518789431",
        "Material_ID": "MAT-0007",
        "Experiment_ID": "EXP-0007",
        "Fact_or_Data_Element": "CaO_pct",
        "Reported_Value": "42.7",
        "Unit": "%",
        "Page_or_Table_or_Figure": "Table 1, p.43",
        "Extraction_Method": "Manual reading (Claude)",
        "Original_Source_Text_or_Excerpt": "Table 1. Chemical composition of test slags. E2: CaO 42.7 SiO2 27.7 MnO 2.4 MgO 12.1 FeO 6.8 Fe2O3 6.2 f.CaO 0.3",
        "Confidence": "High",
        "Reviewer": "claude-extraction",
        "Review_Date": "2026-11-06"
      },
      {
        "Source_ID": "SRC-W2518789431",
        "Material_ID": "MAT-0008",
        "Experiment_ID": "EXP-0008",
        "Fact_or_Data_Element": "CaO_pct",
        "Reported_Value": "48.6",
        "Unit": "%",
        "Page_or_Table_or_Figure": "Table 1, p.43",
        "Extraction_Method": "Manual reading (Claude)",
        "Original_Source_Text_or_Excerpt": "Table 1. Chemical composition of test slags. E3: CaO 48.6 SiO2 19.5 MnO 2.8 MgO 11.1 FeO 6.7 Fe2O3 6.6 f.CaO 0.5",
        "Confidence": "High",
        "Reviewer": "claude-extraction",
        "Review_Date": "2026-11-06"
      },
      {
        "Source_ID": "SRC-W2518789431",
        "Material_ID": "MAT-0009",
        "Experiment_ID": "EXP-0009",
        "Fact_or_Data_Element": "CaO_pct",
        "Reported_Value": "44.5",
        "Unit": "%",
        "Page_or_Table_or_Figure": "Table 1, p.43",
        "Extraction_Method": "Manual reading (Claude)",
        "Original_Source_Text_or_Excerpt": "Table 1. Chemical composition of test slags. F: CaO 44.5 SiO2 13.8 MnO 3.4 MgO 10.1 FeO 15.8 Fe2O3 8.4 f.CaO 0.8",
        "Confidence": "High",
        "Reviewer": "claude-extraction",
        "Review_Date": "2026-11-06"
      },
      {
        "Source_ID": "SRC-W2518789431",
        "Material_ID": "MAT-0010",
        "Experiment_ID": "EXP-0010",
        "Fact_or_Data_Element": "CaO_pct",
        "Reported_Value": "34.2",
        "Unit": "%",
        "Page_or_Table_or_Figure": "Table 1, p.43",
        "Extraction_Method": "Manual reading (Claude)",
        "Original_Source_Text_or_Excerpt": "Table 1. Chemical composition of test slags. G: CaO 34.2 SiO2 27.0 MnO 2.3 MgO 24.3 FeO 6.1 Fe2O3 5.5 f.CaO 0.2",
        "Confidence": "High",
        "Reviewer": "claude-extraction",
        "Review_Date": "2026-11-06"
      },
      {
        "Source_ID": "SRC-W2518789431",
        "Material_ID": "MAT-0002",
        "Experiment_ID": "EXP-0002",
        "Fact_or_Data_Element": "Free_lime_formation_limit",
        "Reported_Value": "CaO/SiO2 = 3 or (CaO+MnO+MgO)/SiO2 = 4",
        "Unit": "ratio",
        "Page_or_Table_or_Figure": "p.50, Conclusion (4)",
        "Extraction_Method": "Manual reading (Claude)",
        "Original_Source_Text_or_Excerpt": "MgO飽和条件下での遊離石灰の生成限界は... CaO/SiO2=3 あるいは (CaO+MnO+MgO)/SiO2=4 と考えられる",
        "Confidence": "High",
        "Reviewer": "claude-extraction",
        "Review_Date": "2026-11-06"
      }
    ]
  },
  "reference_cleaned": "2026-11-10 (rule check; v8 found 98% of its values in the reference, so no gaps)"
}

File: human_extracted_data/extractions/W2566640190.json
{
  "openalex_id": "W2566640190",
  "status": "Extracted",
  "notes": "f-CaO hydration/expansion mechanism study; slag chemistry only, rest uses synthetic f-CaO.",
  "sheets": {
    "1 Scientific Literature": [
      {
        "Source_ID": "SRC-W2566640190",
        "Title": "Simulated Experiment Study of Factors Influencing the Hydration Activity of f-CaO in Basic Oxygen Furnace Slag",
        "Authors": "Ruiquan Jia, Jiaxiang Liu",
        "Publication_Year": "2016",
        "Publication_Type": "Journal Article",
        "Journal_or_Source": "Advances in Materials Science and Engineering, Vol. 2016, Article ID 7529382",
        "DOI_or_URL": "10.1155/2016/7529382",
        "Country_or_Region": "China",
        "Steel_Slag_Type": "BOF",
        "Study_Objective": "Reveal f-CaO composition in BOF slags and explain via simulated f-CaO why its hydration activity is low and how this drives volume expansion of cement containing BOF slag.",
        "Abstract_or_Key_Finding": "f-CaO in BOF slag includes calcium iron and calcium iron manganese phases (CaO-FeOx, CaO-FeOx-MnOy solid solutions). Hydration activity order: solid solutions < CaO in tricomponent f-CaO < monocomponent f-CaO. Calcination at 1600 °C restrains CaO hydration. Volume expansion rates of CaO, Ca2Fe2O5 and Ca3Fe1.5Mn1.5O8 are 97.88%, 43.44% and 52.02%; solid solutions hydrate slowly due to lower Gibbs-energy driving force, causing late expansion.",
        "Full_Text_Access": "Open",
        "Data_Extraction_Status": "Extracted",
        "Relevant_To_SCM": "Unclear",
        "Notes": "Motivated by BOF slag use in cement (CBS) but no binder/mortar tests."
      }
    ],
    "2 Feedstock Chemistry": [
      {
        "Source_ID": "SRC-W2566640190",
        "Material_ID": "MAT-0001",
        "Experiment_ID": "EXP-0001",
        "Steel_Slag_Type": "BOF",
        "Source/Origin": "SS: Jiangsu Tieben Steel and Iron Co., Ltd., China; heat-stewed then naturally cooled",
        "CaO_pct": "43.29",
        "SiO2_pct": "13.63",
        "Al2O3_pct": "3.23",
        "Fe2O3_pct": "24.34",
        "MgO_pct": "10.37",
        "TiO2_pct": "0.56",
        "P2O5_pct": "2.78",
        "MnO_pct": "1.05",
        "Free_CaO_pct": "5.68",
        "Analysis_Method": "XRF",
        "Basis_As_Reported": "w/% ",
        "Notes": "Table 1. Fe2O3 column labelled 'Fe2O3 (FeO)'. Others 0.75%. Wavelength-dispersive XRF (Thermo Electron ADVANT'XP)."
      },
      {
        "Source_ID": "SRC-W2566640190",
        "Material_ID": "MAT-0002",
        "Experiment_ID": "EXP-0002",
        "Steel_Slag_Type": "BOF",
        "Source/Origin": "MS: Ma'anshan Steel and Iron Co., Ltd., China; heat-stewed then naturally cooled",
        "CaO_pct": "41.4",
        "SiO2_pct": "9.79",
        "Al2O3_pct": "2.69",
        "Fe2O3_pct": "25.25",
        "MgO_pct": "13.6",
        "TiO2_pct": "0.79",
        "P2O5_pct": "0.98",
        "MnO_pct": "4.67",
        "Free_CaO_pct": "6.29",
        "Analysis_Method": "XRF",
        "Basis_As_Reported": "w/% ",
        "Notes": "Table 1. Fe2O3 column labelled 'Fe2O3 (FeO)'. Others 0.83%. Wavelength-dispersive XRF (Thermo Electron ADVANT'XP)."
      },
      {
        "Source_ID": "SRC-W2566640190",
        "Material_ID": "MAT-0003",
        "Experiment_ID": "EXP-0003",
        "Steel_Slag_Type": "BOF",
        "Source/Origin": "CS: Cangzhou Steel and Iron Co., Ltd., China; heat-stewed then naturally cooled",
        "CaO_pct": "37.37",
        "SiO2_pct": "12.21",
        "Al2O3_pct": "1.01",
        "Fe2O3_pct": "27.9",
        "MgO_pct": "11.5",
        "TiO2_pct": "1.02",
        "P2O5_pct": "4.1",
        "MnO_pct": "3.32",
        "Free_CaO_pct": "4.19",
        "Analysis_Method": "XRF",
        "Basis_As_Reported": "w/% ",
        "Notes": "Table 1. Fe2O3 column labelled 'Fe2O3 (FeO)'. Others 1.37%. Wavelength-dispersive XRF (Thermo Electron ADVANT'XP)."
      },
      {
        "Source_ID": "SRC-W2566640190",
        "Material_ID": "MAT-0004",
        "Experiment_ID": "EXP-0004",
        "Steel_Slag_Type": "BOF",
        "Source/Origin": "BS: Baoshan Steel and Iron Co., Ltd., China; heat-stewed then naturally cooled",
        "CaO_pct": "39.42",
        "SiO2_pct": "11.63",
        "Al2O3_pct": "0.83",
        "Fe2O3_pct": "30.43",
        "MgO_pct": "8.5",
        "TiO2_pct": "0.67",
        "P2O5_pct": "3.23",
        "MnO_pct": "2.21",
        "Free_CaO_pct": "4.81",
        "Analysis_Method": "XRF",
        "Basis_As_Reported": "w/% ",
        "Notes": "Table 1. Fe2O3 column labelled 'Fe2O3 (FeO)'. Others 3.08%. Wavelength-dispersive XRF (Thermo Electron ADVANT'XP)."
      },
      {
        "Source_ID": "SRC-W2566640190",
        "Material_ID": "MAT-0005",
        "Experiment_ID": "EXP-0005",
        "Steel_Slag_Type": "BOF",
        "Source/Origin": "Average composition of BOF slag in China (literature [2,3])",
        "CaO_pct": "40-50",
        "SiO2_pct": "10-15",
        "Al2O3_pct": "1-5",
        "Fe2O3_pct": "24-28",
        "MgO_pct": "10-12",
        "TiO2_pct": "<2",
        "P2O5_pct": "<8",
        "MnO_pct": "<5",
        "Free_CaO_pct": "<10",
        "Basis_As_Reported": "w/%",
        "Notes": "Table 1 'BOF slag' row, literature range, not measured in this study."
      }
    ],
    "3 Processing": [
      {
        "Source_ID": "SRC-W2566640190",
        "Material_ID": "MAT-0001",
        "Experiment_ID": "EXP-0001",
        "Steel_Slag_Type": "BOF",
        "Initial_Material_Form": "Industrial BOF slag",
        "Processing_Method": "Other",
        "Equipment_or_Process": "Heat-stewed process at plant, natural cooling in warehouse",
        "Post_Process_Form": "Crushed, polished particles for BSE/EDS",
        "Processing_Notes": "Plant treatment as reported; lab preparation only for microscopy."
      },
      {
        "Source_ID": "SRC-W2566640190",
        "Material_ID": "MAT-0002",
        "Experiment_ID": "EXP-0002",
        "Steel_Slag_Type": "BOF",
        "Initial_Material_Form": "Industrial BOF slag",
        "Processing_Method": "Other",
        "Equipment_or_Process": "Heat-stewed process at plant, natural cooling in warehouse",
        "Post_Process_Form": "Crushed, polished particles for BSE/EDS",
        "Processing_Notes": "Plant treatment as reported; lab preparation only for microscopy."
      },
      {
        "Source_ID": "SRC-W2566640190",
        "Material_ID": "MAT-0003",
        "Experiment_ID": "EXP-0003",
        "Steel_Slag_Type": "BOF",
        "Initial_Material_Form": "Industrial BOF slag",
        "Processing_Method": "Other",
        "Equipment_or_Process": "Heat-stewed process at plant, natural cooling in warehouse",
        "Post_Process_Form": "Crushed, polished particles for BSE/EDS",
        "Processing_Notes": "Plant treatment as reported; lab preparation only for microscopy."
      },
      {
        "Source_ID": "SRC-W2566640190",
        "Material_ID": "MAT-0004",
        "Experiment_ID": "EXP-0004",
        "Steel_Slag_Type": "BOF",
        "Initial_Material_Form": "Industrial BOF slag",
        "Processing_Method": "Other",
        "Equipment_or_Process": "Heat-stewed process at plant, natural cooling in warehouse",
        "Post_Process_Form": "Crushed, polished particles for BSE/EDS",
        "Processing_Notes": "Plant treatment as reported; lab preparation only for microscopy."
      },
      {
        "Source_ID": "SRC-W2566640190",
        "Material_ID": "MAT-0006",
        "Experiment_ID": "EXP-0006",
        "Steel_Slag_Type": "Other Steel Slag",
        "Initial_Material_Form": "Analytical-grade CaO, Fe2O3, MnO2 (simulated f-CaO, not slag)",
        "Processing_Method": "Other",
        "Equipment_or_Process": "Pressed in 50x10 mm mould at 20 MPa; calcined in electric furnace",
        "Process_Temperature_C": "1600",
        "Residence_Time": "1, 3, 5, 7 h (monocomponent); 3 h (tricomponent)",
        "Post_Process_Form": "Milled and sieved <180 um",
        "Processing_Notes": "Simulated mono- and tricomponent f-CaO (CaO·aFeO1.5·bMnO2 with a/b = 0.17/0.03, 0.14/0.06, 0.1/0.1). Hydration heat by isothermal calorimetry at w/p 10/3, 20 °C."
      }
    ],
    "4 Particle Size": [],
    "5 Activation": [],
    "6 Concrete Performance": [],
    "7 Durability": [],
    "8 Carbon Uptake": [],
    "9 Citations & Provenance": [
      {
        "Source_ID": "SRC-W2566640190",
        "Material_ID": "MAT-0001",
        "Experiment_ID": "EXP-0001",
        "Fact_or_Data_Element": "Free_CaO_pct",
        "Reported_Value": "5.68",
        "Unit": "w/%",
        "Page_or_Table_or_Figure": "Table 1, p.3",
        "Extraction_Method": "Manual reading (Claude)",
        "Original_Source_Text_or_Excerpt": "SS 43.29 13.63 3.23 24.34 10.37 1.05 2.78 0.56 0.75 5.68",
        "Confidence": "High",
        "Reviewer": "claude-extraction",
        "Review_Date": "2026-11-06"
      },
      {
        "Source_ID": "SRC-W2566640190",
        "Material_ID": "MAT-0002",
        "Experiment_ID": "EXP-0002",
        "Fact_or_Data_Element": "Free_CaO_pct",
        "Reported_Value": "6.29",
        "Unit": "w/%",
        "Page_or_Table_or_Figure": "Table 1, p.3",
        "Extraction_Method": "Manual reading (Claude)",
        "Original_Source_Text_or_Excerpt": "MS 41.4 9.79 2.69 25.25 13.6 4.67 0.98 0.79 0.83 6.29",
        "Confidence": "High",
        "Reviewer": "claude-extraction",
        "Review_Date": "2026-11-06"
      },
      {
        "Source_ID": "SRC-W2566640190",
        "Material_ID": "MAT-0003",
        "Experiment_ID": "EXP-0003",
        "Fact_or_Data_Element": "Free_CaO_pct",
        "Reported_Value": "4.19",
        "Unit": "w/%",
        "Page_or_Table_or_Figure": "Table 1, p.3",
        "Extraction_Method": "Manual reading (Claude)",
        "Original_Source_Text_or_Excerpt": "CS 37.37 12.21 1.01 27.9 11.5 3.32 4.1 1.02 1.37 4.19",
        "Confidence": "High",
        "Reviewer": "claude-extraction",
        "Review_Date": "2026-11-06"
      },
      {
        "Source_ID": "SRC-W2566640190",
        "Material_ID": "MAT-0004",
        "Experiment_ID": "EXP-0004",
        "Fact_or_Data_Element": "Free_CaO_pct",
        "Reported_Value": "4.81",
        "Unit": "w/%",
        "Page_or_Table_or_Figure": "Table 1, p.3",
        "Extraction_Method": "Manual reading (Claude)",
        "Original_Source_Text_or_Excerpt": "BS 39.42 11.63 0.83 30.43 8.5 2.21 3.23 0.67 3.08 4.81",
        "Confidence": "High",
        "Reviewer": "claude-extraction",
        "Review_Date": "2026-11-06"
      },
      {
        "Source_ID": "SRC-W2566640190",
        "Material_ID": "MAT-0006",
        "Experiment_ID": "EXP-0006",
        "Fact_or_Data_Element": "Volume_expansion_rate_CaO_hydration",
        "Reported_Value": "97.88",
        "Unit": "%",
        "Page_or_Table_or_Figure": "Table 3, p.9",
        "Extraction_Method": "Manual reading (Claude)",
        "Original_Source_Text_or_Excerpt": "the volumes of the solid phases increased by 97.88%, 43.44%, and 52.02%, respectively (CaO, Ca2Fe2O5, Ca3Fe1.5Mn1.5O8)",
        "Confidence": "High",
        "Reviewer": "claude-extraction",
        "Review_Date": "2026-11-06",
        "Provenance_Notes": "Calculated for pure phases, not slag."
      }
    ]
  },
  "reference_cleaned": "2026-11-11 (v9 rules applied; not re-read against the PDF)"
}

File: human_extracted_data/extractions/W2789941819.json
{
  "openalex_id": "W2789941819",
  "status": "Extracted",
  "notes": "Clinker-free SS-GBFS binder, mortar strength orthogonal tests.",
  "sheets": {
    "1 Scientific Literature": [
      {
        "Source_ID": "SRC-W2789941819",
        "Title": "The Properties of Heightened Temperature Curing Steel Slag – Ground Blast Furnace Slag Cementitious Material without Clinker",
        "Authors": "Dongxia Yuan, Xiaoying Liang, Xiaoran Lin, Changlong Wang, Shenhua Jiao",
        "Publication_Year": "2017",
        "Publication_Type": "Journal Article",
        "Journal_or_Source": "Chemical Engineering Transactions, Vol. 62, pp. 67-72",
        "DOI_or_URL": "10.3303/CET1762012",
        "Country_or_Region": "China",
        "Steel_Slag_Type": "BOF",
        "Study_Objective": "Study mechanical properties and hydration of clinker-free steel slag-GBFS cementitious material under heightened-temperature curing via a 4-factor, 3-level orthogonal test.",
        "Abstract_or_Key_Finding": "Best condition SS/GBFS 1:2, 480 m2/kg (40 min co-milling), Ca(OH)2/FGDW 2:1, 35 °C curing gave 18.36, 26.89 and 45.32 MPa at 3, 7 and 28 d. Factor influence D > A > B > C. AFt and C-S-H form from C2S, amorphous GBFS phases and FGD gypsum.",
        "Full_Text_Access": "Open",
        "Data_Extraction_Status": "Extracted",
        "Relevant_To_SCM": "Yes",
        "Notes": "Conference-style journal (AIDIC). Steel slag is BOF slag without hot closed treatment."
      }
    ],
    "2 Feedstock Chemistry": [
      {
        "Source_ID": "SRC-W2789941819",
        "Material_ID": "MAT-0001",
        "Experiment_ID": "EXP-0001",
        "Steel_Slag_Type": "BOF",
        "Source/Origin": "BOF steel slag without hot closed treatment, complying with GB/T 20451-2006 (China)",
        "CaO_pct": "43.73",
        "SiO2_pct": "14.52",
        "Al2O3_pct": "5.64",
        "Fe2O3_pct": "13.58",
        "MgO_pct": "8.66",
        "SO3_pct": "1.54",
        "P2O5_pct": "3.11",
        "MnO_pct": "0.74",
        "Free_CaO_pct": "1.21",
        "Free_MgO_pct": "0.81",
        "LOI_pct": "1.38",
        "Basis_As_Reported": "% w.t.",
        "Notes": "Table 1. FeO 6.32%; Na2Oeq 0.30% (Na2O+0.658K2O). Residual iron 14.42%. Alkalinity CaO/(SiO2+P2O5) = 2.48 (medium). Phases (XRD): C2S, C3S, C2F, C12A7, RO phase, Ca2Al2Si3O12, Fe3O4, f-CaO, f-MgO. GBFS: SiO2 36.97, Al2O3 11.60, CaO 41.41, MgO 4.24. FGDW: SO3 45.70, CaO 33.38."
      }
    ],
    "3 Processing": [
      {
        "Source_ID": "SRC-W2789941819",
        "Material_ID": "MAT-0001",
        "Experiment_ID": "EXP-0001",
        "Steel_Slag_Type": "BOF",
        "Initial_Material_Form": "Granular slag, 91% in 0.30-9.50 mm",
        "Processing_Method": "Drying; Grinding",
        "Equipment_or_Process": "Oven CS10-3E; WL-1 small ball mill (5 kg, 500x500 mm, 48 r/min)",
        "Dry_or_Wet": "Dry",
        "Process_Temperature_C": "105",
        "Residence_Time": "24 h drying; co-milling 40, 60 or 80 min",
        "Preprocessing": "Dried to <1% moisture",
        "Chemical_Additives": "FGD gypsum, Ca(OH)2 (blended)",
        "Post_Process_Form": "Co-ground SS-GBFS powder",
        "Processing_Notes": "GBFS pre-ground 60 min to 450 m2/kg, then mixed with SS and co-milled; FGDW ground to 380 m2/kg.; Process_Temperature_C: drying"
      }
    ],
    "4 Particle Size": [
      {
        "Source_ID": "SRC-W2789941819",
        "Material_ID": "MAT-0001",
        "Experiment_ID": "EXP-0001",
        "Steel_Slag_Type": "BOF",
        "Measurement_Method": "Sieve analysis (as received); dynamic specific surface area analyzer SSA-3200 (milled)",
        "Blaine_m2_per_kg": "480",
        "Sieve_Passing_pct": null,
        "Grinding_Time": null,
        "Grinding_Equipment": "WL-1 ball mill",
        "Particle_Size_Notes": "480 m2/kg is specific surface of the co-milled SS-GBFS binder after 40 min (abstract), measured by SSA-3200, not Blaine.; As-received grading, % retained: +9.50 mm 4.11; 4.75-9.50 31.41; 2.36-4.75 23.12; 1.18-2.36 15.46; 0.60-1.18 12.04; 0.30-0.60 8.97; 0.15-0.30 4.89 (% retained by mass); Co-milling time of the SS-GBFS binder was an orthogonal-test factor (40, 60, 80 min; optimum 40 min)"
      }
    ],
    "5 Activation": [
      {
        "Source_ID": "SRC-W2789941819",
        "Material_ID": "MAT-0001",
        "Experiment_ID": "EXP-0001",
        "Steel_Slag_Type": "BOF",
        "Activation_Type": "Combined",
        "Activator_or_Additive": "Ca(OH)2 (AR) + FGD gypsum",
        "Activator_Dosage": "Ca(OH)2/FGDW mass ratio 4:1",
        "Activation_Temperature_C": "20",
        "Activation_Time": "28 d curing (1 d moist room RH>90% at 20 °C, then curing room)",
        "Mechanical_Activation": "Co-milling SS+GBFS 40 min in WL-1 ball mill (5 kg, 500x500 mm, 48 r/min)",
        "Thermal_Activation": "Heightened-temperature curing at 20 °C",
        "Chemical_Activation": "Sulfate (FGD gypsum) + alkali (Ca(OH)2) activation",
        "Activation_Notes": "Factor influence order D (curing T) > A > B > C."
      },
      {
        "Source_ID": "SRC-W2789941819",
        "Material_ID": "MAT-0001",
        "Experiment_ID": "EXP-0002",
        "Steel_Slag_Type": "BOF",
        "Activation_Type": "Combined",
        "Activator_or_Additive": "Ca(OH)2 (AR) + FGD gypsum",
        "Activator_Dosage": "Ca(OH)2/FGDW mass ratio 2:1",
        "Activation_Temperature_C": "30",
        "Activation_Time": "28 d curing (1 d moist room RH>90% at 20 °C, then curing room)",
        "Mechanical_Activation": "Co-milling SS+GBFS 60 min in WL-1 ball mill (5 kg, 500x500 mm, 48 r/min)",
        "Thermal_Activation": "Heightened-temperature curing at 30 °C",
        "Chemical_Activation": "Sulfate (FGD gypsum) + alkali (Ca(OH)2) activation",
        "Activation_Notes": "Factor influence order D (curing T) > A > B > C."
      },
      {
        "Source_ID": "SRC-W2789941819",
        "Material_ID": "MAT-0001",
        "Experiment_ID": "EXP-0003",
        "Steel_Slag_Type": "BOF",
        "Activation_Type": "Combined",
        "Activator_or_Additive": "Ca(OH)2 (AR) + FGD gypsum",
        "Activator_Dosage": "Ca(OH)2/FGDW mass ratio 8:7",
        "Activation_Temperature_C": "35",
        "Activation_Time": "28 d curing (1 d moist room RH>90% at 20 °C, then curing room)",
        "Mechanical_Activation": "Co-milling SS+GBFS 80 min in WL-1 ball mill (5 kg, 500x500 mm, 48 r/min)",
        "Thermal_Activation": "Heightened-temperature curing at 35 °C",
        "Chemical_Activation": "Sulfate (FGD gypsum) + alkali (Ca(OH)2) activation",
        "Activation_Notes": "Factor influence order D (curing T) > A > B > C."
      },
      {
        "Source_ID": "SRC-W2789941819",
        "Material_ID": "MAT-0001",
        "Experiment_ID": "EXP-0004",
        "Steel_Slag_Type": "BOF",
        "Activation_Type": "Combined",
        "Activator_or_Additive": "Ca(OH)2 (AR) + FGD gypsum",
        "Activator_Dosage": "Ca(OH)2/FGDW mass ratio 2:1",
        "Activation_Temperature_C": "35",
        "Activation_Time": "28 d curing (1 d moist room RH>90% at 20 °C, then curing room)",
        "Mechanical_Activation": "Co-milling SS+GBFS 40 min in WL-1 ball mill (5 kg, 500x500 mm, 48 r/min)",
        "Thermal_Activation": "Heightened-temperature curing at 35 °C",
        "Chemical_Activation": "Sulfate (FGD gypsum) + alkali (Ca(OH)2) activation",
        "Activation_Notes": "Factor influence order D (curing T) > A > B > C."
      },
      {
        "Source_ID": "SRC-W2789941819",
        "Material_ID": "MAT-0001",
        "Experiment_ID": "EXP-0005",
        "Steel_Slag_Type": "BOF",
        "Activation_Type": "Combined",
        "Activator_or_Additive": "Ca(OH)2 (AR) + FGD gypsum",
        "Activator_Dosage": "Ca(OH)2/FGDW mass ratio 8:7",
        "Activation_Temperature_C": "20",
        "Activation_Time": "28 d curing (1 d moist room RH>90% at 20 °C, then curing room)",
        "Mechanical_Activation": "Co-milling SS+GBFS 60 min in WL-1 ball mill (5 kg, 500x500 mm, 48 r/min)",
        "Thermal_Activation": "Heightened-temperature curing at 20 °C",
        "Chemical_Activation": "Sulfate (FGD gypsum) + alkali (Ca(OH)2) activation",
        "Activation_Notes": "Factor influence order D (curing T) > A > B > C."
      },
      {
        "Source_ID": "SRC-W2789941819",
        "Material_ID": "MAT-0001",
        "Experiment_ID": "EXP-0006",
        "Steel_Slag_Type": "BOF",
        "Activation_Type": "Combined",
        "Activator_or_Additive": "Ca(OH)2 (AR) + FGD gypsum",
        "Activator_Dosage": "Ca(OH)2/FGDW mass ratio 4:1",
        "Activation_Temperature_C": "30",
        "Activation_Time": "28 d curing (1 d moist room RH>90% at 20 °C, then curing room)",
        "Mechanical_Activation": "Co-milling SS+GBFS 80 min in WL-1 ball mill (5 kg, 500x500 mm, 48 r/min)",
        "Thermal_Activation": "Heightened-temperature curing at 30 °C",
        "Chemical_Activation": "Sulfate (FGD gypsum) + alkali (Ca(OH)2) activation",
        "Activation_Notes": "Factor influence order D (curing T) > A > B > C."
      },
      {
        "Source_ID": "SRC-W2789941819",
        "Material_ID": "MAT-0001",
        "Experiment_ID": "EXP-0007",
        "Steel_Slag_Type": "BOF",
        "Activation_Type": "Combined",
        "Activator_or_Additive": "Ca(OH)2 (AR) + FGD gypsum",
        "Activator_Dosage": "Ca(OH)2/FGDW mass ratio 8:7",
        "Activation_Temperature_C": "30",
        "Activation_Time": "28 d curing (1 d moist room RH>90% at 20 °C, then curing room)",
        "Mechanical_Activation": "Co-milling SS+GBFS 40 min in WL-1 ball mill (5 kg, 500x500 mm, 48 r/min)",
        "Thermal_Activation": "Heightened-temperature curing at 30 °C",
        "Chemical_Activation": "Sulfate (FGD gypsum) + alkali (Ca(OH)2) activation",
        "Activation_Notes": "Factor influence order D (curing T) > A > B > C."
      },
      {
        "Source_ID": "SRC-W2789941819",
        "Material_ID": "MAT-0001",
        "Experiment_ID": "EXP-0008",
        "Steel_Slag_Type": "BOF",
        "Activation_Type": "Combined",
        "Activator_or_Additive": "Ca(OH)2 (AR) + FGD gypsum",
        "Activator_Dosage": "Ca(OH)2/FGDW mass ratio 4:1",
        "Activation_Temperature_C": "35",
        "Activation_Time": "28 d curing (1 d moist room RH>90% at 20 °C, then curing room)",
        "Mechanical_Activation": "Co-milling SS+GBFS 60 min in WL-1 ball mill (5 kg, 500x500 mm, 48 r/min)",
        "Thermal_Activation": "Heightened-temperature curing at 35 °C",
        "Chemical_Activation": "Sulfate (FGD gypsum) + alkali (Ca(OH)2) activation",
        "Activation_Notes": "Factor influence order D (curing T) > A > B > C."
      },
      {
        "Source_ID": "SRC-W2789941819",
        "Material_ID": "MAT-0001",
        "Experiment_ID": "EXP-0009",
        "Steel_Slag_Type": "BOF",
        "Activation_Type": "Combined",
        "Activator_or_Additive": "Ca(OH)2 (AR) + FGD gypsum",
        "Activator_Dosage": "Ca(OH)2/FGDW mass ratio 2:1",
        "Activation_Temperature_C": "20",
        "Activation_Time": "28 d curing (1 d moist room RH>90% at 20 °C, then curing room)",
        "Mechanical_Activation": "Co-milling SS+GBFS 80 min in WL-1 ball mill (5 kg, 500x500 mm, 48 r/min)",
        "Thermal_Activation": "Heightened-temperature curing at 20 °C",
        "Chemical_Activation": "Sulfate (FGD gypsum) + alkali (Ca(OH)2) activation",
        "Activation_Notes": "Factor influence order D (curing T) > A > B > C."
      },
      {
        "Source_ID": "SRC-W2789941819",
        "Material_ID": "MAT-0001",
        "Experiment_ID": "EXP-0010",
        "Steel_Slag_Type": "BOF",
        "Activation_Type": "Combined",
        "Activator_or_Additive": "Ca(OH)2 (AR) + FGD gypsum",
        "Activator_Dosage": "Ca(OH)2/FGDW mass ratio 2:1",
        "Activation_Temperature_C": "35",
        "Activation_Time": "28 d curing (1 d moist room RH>90% at 20 °C, then curing room)",
        "Mechanical_Activation": "Co-milling SS+GBFS 40 min in WL-1 ball mill (5 kg, 500x500 mm, 48 r/min)",
        "Thermal_Activation": "Heightened-temperature curing at 35 °C",
        "Chemical_Activation": "Sulfate (FGD gypsum) + alkali (Ca(OH)2) activation",
        "Activation_Notes": "Factor influence order D (curing T) > A > B > C."
      }
    ],
    "6 Concrete Performance": [
      {
        "Source_ID": "SRC-W2789941819",
        "Material_ID": "MAT-0001",
        "Experiment_ID": "EXP-0001",
        "Mix_ID": "EXP-0001-MIX",
        "Steel_Slag_Type": "BOF",
        "Cement_Type": "None (clinker-free)",
        "Other_SCMs": "GBFS; FGD gypsum (FGDW); Ca(OH)2",
        "Mix_Proportion_Notes": "Orthogonal test No.1: SS/GBFS mass ratio 1:2; co-milling time 40 min; Ca(OH)2/FGDW ratio 4:1; curing 20 °C. Mortar per GB/T 17671-1999 with ISO standard sand. Binder dosages of FGDW and Ca(OH)2 not reported.",
        "Compressive_Strength_3d_MPa": "7.58",
        "Compressive_Strength_7d_MPa": "20.99",
        "Compressive_Strength_28d_MPa": "33.55",
        "Strength_Test_Method": "GB/T 17671-1999, 40x40x160 mm mortar prisms, YES-300 press, 2.0±0.5 kN/s",
        "Strength_Notes": "Table 4. Flexural strength tested but not reported."
      },
      {
        "Source_ID": "SRC-W2789941819",
        "Material_ID": "MAT-0001",
        "Experiment_ID": "EXP-0002",
        "Mix_ID": "EXP-0002-MIX",
        "Steel_Slag_Type": "BOF",
        "Cement_Type": "None (clinker-free)",
        "Other_SCMs": "GBFS; FGD gypsum (FGDW); Ca(OH)2",
        "Mix_Proportion_Notes": "Orthogonal test No.2: SS/GBFS mass ratio 1:2; co-milling time 60 min; Ca(OH)2/FGDW ratio 2:1; curing 30 °C. Mortar per GB/T 17671-1999 with ISO standard sand. Binder dosages of FGDW and Ca(OH)2 not reported.",
        "Compressive_Strength_3d_MPa": "14.02",
        "Compressive_Strength_7d_MPa": "21.19",
        "Compressive_Strength_28d_MPa": "36.91",
        "Strength_Test_Method": "GB/T 17671-1999, 40x40x160 mm mortar prisms, YES-300 press, 2.0±0.5 kN/s",
        "Strength_Notes": "Table 4. Flexural strength tested but not reported."
      },
      {
        "Source_ID": "SRC-W2789941819",
        "Material_ID": "MAT-0001",
        "Experiment_ID": "EXP-0003",
        "Mix_ID": "EXP-0003-MIX",
        "Steel_Slag_Type": "BOF",
        "Cement_Type": "None (clinker-free)",
        "Other_SCMs": "GBFS; FGD gypsum (FGDW); Ca(OH)2",
        "Mix_Proportion_Notes": "Orthogonal test No.3: SS/GBFS mass ratio 1:2; co-milling time 80 min; Ca(OH)2/FGDW ratio 8:7; curing 35 °C. Mortar per GB/T 17671-1999 with ISO standard sand. Binder dosages of FGDW and Ca(OH)2 not reported.",
        "Compressive_Strength_3d_MPa": "17.1",
        "Compressive_Strength_7d_MPa": "24.92",
        "Compressive_Strength_28d_MPa": "40.26",
        "Strength_Test_Method": "GB/T 17671-1999, 40x40x160 mm mortar prisms, YES-300 press, 2.0±0.5 kN/s",
        "Strength_Notes": "Table 4. Flexural strength tested but not reported."
      },
      {
        "Source_ID": "SRC-W2789941819",
        "Material_ID": "MAT-0001",
        "Experiment_ID": "EXP-0004",
        "Mix_ID": "EXP-0004-MIX",
        "Steel_Slag_Type": "BOF",
        "Cement_Type": "None (clinker-free)",
        "Other_SCMs": "GBFS; FGD gypsum (FGDW); Ca(OH)2",
        "Mix_Proportion_Notes": "Orthogonal test No.4: SS/GBFS mass ratio 8:13; co-milling time 40 min; Ca(OH)2/FGDW ratio 2:1; curing 35 °C. Mortar per GB/T 17671-1999 with ISO standard sand. Binder dosages of FGDW and Ca(OH)2 not reported.",
        "Compressive_Strength_3d_MPa": "16.13",
        "Compressive_Strength_7d_MPa": "25.57",
        "Compressive_Strength_28d_MPa": "42.34",
        "Strength_Test_Method": "GB/T 17671-1999, 40x40x160 mm mortar prisms, YES-300 press, 2.0±0.5 kN/s",
        "Strength_Notes": "Table 4. Flexural strength tested but not reported."
      },
      {
        "Source_ID": "SRC-W2789941819",
        "Material_ID": "MAT-0001",
        "Experiment_ID": "EXP-0005",
        "Mix_ID": "EXP-0005-MIX",
        "Steel_Slag_Type": "BOF",
        "Cement_Type": "None (clinker-free)",
        "Other_SCMs": "GBFS; FGD gypsum (FGDW); Ca(OH)2",
        "Mix_Proportion_Notes": "Orthogonal test No.5: SS/GBFS mass ratio 8:13; co-milling time 60 min; Ca(OH)2/FGDW ratio 8:7; curing 20 °C. Mortar per GB/T 17671-1999 with ISO standard sand. Binder dosages of FGDW and Ca(OH)2 not reported.",
        "Compressive_Strength_3d_MPa": "6.15",
        "Compressive_Strength_7d_MPa": "11.9",
        "Compressive_Strength_28d_MPa": "19.68",
        "Strength_Test_Method": "GB/T 17671-1999, 40x40x160 mm mortar prisms, YES-300 press, 2.0±0.5 kN/s",
        "Strength_Notes": "Table 4. Flexural strength tested but not reported."
      },
      {
        "Source_ID": "SRC-W2789941819",
        "Material_ID": "MAT-0001",
        "Experiment_ID": "EXP-0006",
        "Mix_ID": "EXP-0006-MIX",
        "Steel_Slag_Type": "BOF",
        "Cement_Type": "None (clinker-free)",
        "Other_SCMs": "GBFS; FGD gypsum (FGDW); Ca(OH)2",
        "Mix_Proportion_Notes": "Orthogonal test No.6: SS/GBFS mass ratio 8:13; co-milling time 80 min; Ca(OH)2/FGDW ratio 4:1; curing 30 °C. Mortar per GB/T 17671-1999 with ISO standard sand. Binder dosages of FGDW and Ca(OH)2 not reported.",
        "Compressive_Strength_3d_MPa": "11.38",
        "Compressive_Strength_7d_MPa": "23.4",
        "Compressive_Strength_28d_MPa": "29.15",
        "Strength_Test_Method": "GB/T 17671-1999, 40x40x160 mm mortar prisms, YES-300 press, 2.0±0.5 kN/s",
        "Strength_Notes": "Table 4. Flexural strength tested but not reported."
      },
      {
        "Source_ID": "SRC-W2789941819",
        "Material_ID": "MAT-0001",
        "Experiment_ID": "EXP-0007",
        "Mix_ID": "EXP-0007-MIX",
        "Steel_Slag_Type": "BOF",
        "Cement_Type": "None (clinker-free)",
        "Other_SCMs": "GBFS; FGD gypsum (FGDW); Ca(OH)2",
        "Mix_Proportion_Notes": "Orthogonal test No.7: SS/GBFS mass ratio 2:3; co-milling time 40 min; Ca(OH)2/FGDW ratio 8:7; curing 30 °C. Mortar per GB/T 17671-1999 with ISO standard sand. Binder dosages of FGDW and Ca(OH)2 not reported.",
        "Compressive_Strength_3d_MPa": "8.4",
        "Compressive_Strength_7d_MPa": "18.81",
        "Compressive_Strength_28d_MPa": "26.87",
        "Strength_Test_Method": "GB/T 17671-1999, 40x40x160 mm mortar prisms, YES-300 press, 2.0±0.5 kN/s",
        "Strength_Notes": "Table 4. Flexural strength tested but not reported."
      },
      {
        "Source_ID": "SRC-W2789941819",
        "Material_ID": "MAT-0001",
        "Experiment_ID": "EXP-0008",
        "Mix_ID": "EXP-0008-MIX",
        "Steel_Slag_Type": "BOF",
        "Cement_Type": "None (clinker-free)",
        "Other_SCMs": "GBFS; FGD gypsum (FGDW); Ca(OH)2",
        "Mix_Proportion_Notes": "Orthogonal test No.8: SS/GBFS mass ratio 2:3; co-milling time 60 min; Ca(OH)2/FGDW ratio 4:1; curing 35 °C. Mortar per GB/T 17671-1999 with ISO standard sand. Binder dosages of FGDW and Ca(OH)2 not reported.",
        "Compressive_Strength_3d_MPa": "10.14",
        "Compressive_Strength_7d_MPa": "20.67",
        "Compressive_Strength_28d_MPa": "29.53",
        "Strength_Test_Method": "GB/T 17671-1999, 40x40x160 mm mortar prisms, YES-300 press, 2.0±0.5 kN/s",
        "Strength_Notes": "Table 4. Flexural strength tested but not reported."
      },
      {
        "Source_ID": "SRC-W2789941819",
        "Material_ID": "MAT-0001",
        "Experiment_ID": "EXP-0009",
        "Mix_ID": "EXP-0009-MIX",
        "Steel_Slag_Type": "BOF",
        "Cement_Type": "None (clinker-free)",
        "Other_SCMs": "GBFS; FGD gypsum (FGDW); Ca(OH)2",
        "Mix_Proportion_Notes": "Orthogonal test No.9: SS/GBFS mass ratio 2:3; co-milling time 80 min; Ca(OH)2/FGDW ratio 2:1; curing 20 °C. Mortar per GB/T 17671-1999 with ISO standard sand. Binder dosages of FGDW and Ca(OH)2 not reported.",
        "Compressive_Strength_3d_MPa": "5.08",
        "Compressive_Strength_7d_MPa": "15.59",
        "Compressive_Strength_28d_MPa": "22.27",
        "Strength_Test_Method": "GB/T 17671-1999, 40x40x160 mm mortar prisms, YES-300 press, 2.0±0.5 kN/s",
        "Strength_Notes": "Table 4. Flexural strength tested but not reported."
      },
      {
        "Source_ID": "SRC-W2789941819",
        "Material_ID": "MAT-0001",
        "Experiment_ID": "EXP-0010",
        "Mix_ID": "EXP-0010-MIX",
        "Steel_Slag_Type": "BOF",
        "Cement_Type": "None (clinker-free)",
        "Other_SCMs": "GBFS; FGD gypsum (FGDW); Ca(OH)2",
        "Mix_Proportion_Notes": "Orthogonal test No.10: SS/GBFS mass ratio 1:2; co-milling time 40 min; Ca(OH)2/FGDW ratio 2:1; curing 35 °C. Mortar per GB/T 17671-1999 with ISO standard sand. Binder dosages of FGDW and Ca(OH)2 not reported.",
        "Compressive_Strength_3d_MPa": "18.36",
        "Compressive_Strength_7d_MPa": "26.89",
        "Compressive_Strength_28d_MPa": "45.32",
        "Strength_Test_Method": "GB/T 17671-1999, 40x40x160 mm mortar prisms, YES-300 press, 2.0±0.5 kN/s",
        "Strength_Notes": "Optimized condition A1B1C2D3 (not part of the 9-run array); highest strength. Flexural strength tested but not reported."
      }
    ],
    "7 Durability": [],
    "8 Carbon Uptake": [],
    "9 Citations & Provenance": [
      {
        "Source_ID": "SRC-W2789941819",
        "Material_ID": "MAT-0001",
        "Experiment_ID": "EXP-0001",
        "Fact_or_Data_Element": "Compressive_Strength_28d_MPa",
        "Reported_Value": "33.55",
        "Unit": "MPa",
        "Page_or_Table_or_Figure": "Table 4, p.70",
        "Extraction_Method": "Manual reading (Claude)",
        "Original_Source_Text_or_Excerpt": "Table 4 No.1: 7.58 20.99 33.55",
        "Confidence": "High",
        "Reviewer": "claude-extraction",
        "Review_Date": "2026-11-06"
      },
      {
        "Source_ID": "SRC-W2789941819",
        "Material_ID": "MAT-0001",
        "Experiment_ID": "EXP-0002",
        "Fact_or_Data_Element": "Compressive_Strength_28d_MPa",
        "Reported_Value": "36.91",
        "Unit": "MPa",
        "Page_or_Table_or_Figure": "Table 4, p.70",
        "Extraction_Method": "Manual reading (Claude)",
        "Original_Source_Text_or_Excerpt": "Table 4 No.2: 14.02 21.19 36.91",
        "Confidence": "High",
        "Reviewer": "claude-extraction",
        "Review_Date": "2026-11-06"
      },
      {
        "Source_ID": "SRC-W2789941819",
        "Material_ID": "MAT-0001",
        "Experiment_ID": "EXP-0003",
        "Fact_or_Data_Element": "Compressive_Strength_28d_MPa",
        "Reported_Value": "40.26",
        "Unit": "MPa",
        "Page_or_Table_or_Figure": "Table 4, p.70",
        "Extraction_Method": "Manual reading (Claude)",
        "Original_Source_Text_or_Excerpt": "Table 4 No.3: 17.1 24.92 40.26",
        "Confidence": "High",
        "Reviewer": "claude-extraction",
        "Review_Date": "2026-11-06"
      },
      {
        "Source_ID": "SRC-W2789941819",
        "Material_ID": "MAT-0001",
        "Experiment_ID": "EXP-0004",
        "Fact_or_Data_Element": "Compressive_Strength_28d_MPa",
        "Reported_Value": "42.34",
        "Unit": "MPa",
        "Page_or_Table_or_Figure": "Table 4, p.70",
        "Extraction_Method": "Manual reading (Claude)",
        "Original_Source_Text_or_Excerpt": "Table 4 No.4: 16.13 25.57 42.34",
        "Confidence": "High",
        "Reviewer": "claude-extraction",
        "Review_Date": "2026-11-06"
      },
      {
        "Source_ID": "SRC-W2789941819",
        "Material_ID": "MAT-0001",
        "Experiment_ID": "EXP-0005",
        "Fact_or_Data_Element": "Compressive_Strength_28d_MPa",
        "Reported_Value": "19.68",
        "Unit": "MPa",
        "Page_or_Table_or_Figure": "Table 4, p.70",
        "Extraction_Method": "Manual reading (Claude)",
        "Original_Source_Text_or_Excerpt": "Table 4 No.5: 6.15 11.9 19.68",
        "Confidence": "High",
        "Reviewer": "claude-extraction",
        "Review_Date": "2026-11-06"
      },
      {
        "Source_ID": "SRC-W2789941819",
        "Material_ID": "MAT-0001",
        "Experiment_ID": "EXP-0006",
        "Fact_or_Data_Element": "Compressive_Strength_28d_MPa",
        "Reported_Value": "29.15",
        "Unit": "MPa",
        "Page_or_Table_or_Figure": "Table 4, p.70",
        "Extraction_Method": "Manual reading (Claude)",
        "Original_Source_Text_or_Excerpt": "Table 4 No.6: 11.38 23.4 29.15",
        "Confidence": "High",
        "Reviewer": "claude-extraction",
        "Review_Date": "2026-11-06"
      },
      {
        "Source_ID": "SRC-W2789941819",
        "Material_ID": "MAT-0001",
        "Experiment_ID": "EXP-0007",
        "Fact_or_Data_Element": "Compressive_Strength_28d_MPa",
        "Reported_Value": "26.87",
        "Unit": "MPa",
        "Page_or_Table_or_Figure": "Table 4, p.70",
        "Extraction_Method": "Manual reading (Claude)",
        "Original_Source_Text_or_Excerpt": "Table 4 No.7: 8.4 18.81 26.87",
        "Confidence": "High",
        "Reviewer": "claude-extraction",
        "Review_Date": "2026-11-06"
      },
      {
        "Source_ID": "SRC-W2789941819",
        "Material_ID": "MAT-0001",
        "Experiment_ID": "EXP-0008",
        "Fact_or_Data_Element": "Compressive_Strength_28d_MPa",
        "Reported_Value": "29.53",
        "Unit": "MPa",
        "Page_or_Table_or_Figure": "Table 4, p.70",
        "Extraction_Method": "Manual reading (Claude)",
        "Original_Source_Text_or_Excerpt": "Table 4 No.8: 10.14 20.67 29.53",
        "Confidence": "High",
        "Reviewer": "claude-extraction",
        "Review_Date": "2026-11-06"
      },
      {
        "Source_ID": "SRC-W2789941819",
        "Material_ID": "MAT-0001",
        "Experiment_ID": "EXP-0009",
        "Fact_or_Data_Element": "Compressive_Strength_28d_MPa",
        "Reported_Value": "22.27",
        "Unit": "MPa",
        "Page_or_Table_or_Figure": "Table 4, p.70",
        "Extraction_Method": "Manual reading (Claude)",
        "Original_Source_Text_or_Excerpt": "Table 4 No.9: 5.08 15.59 22.27",
        "Confidence": "High",
        "Reviewer": "claude-extraction",
        "Review_Date": "2026-11-06"
      },
      {
        "Source_ID": "SRC-W2789941819",
        "Material_ID": "MAT-0001",
        "Experiment_ID": "EXP-0010",
        "Fact_or_Data_Element": "Compressive_Strength_28d_MPa",
        "Reported_Value": "45.32",
        "Unit": "MPa",
        "Page_or_Table_or_Figure": "p.71 text",
        "Extraction_Method": "Manual reading (Claude)",
        "Original_Source_Text_or_Excerpt": "the compressive of mortar is 18.36 MPa, 26.89 MPa and 45.32 MPa at the ages of 3 days, 7 days and 28 days",
        "Confidence": "High",
        "Reviewer": "claude-extraction",
        "Review_Date": "2026-11-06"
      },
      {
        "Source_ID": "SRC-W2789941819",
        "Material_ID": "MAT-0001",
        "Experiment_ID": "EXP-0001",
        "Fact_or_Data_Element": "Free_CaO_pct",
        "Reported_Value": "1.21",
        "Unit": "% w.t.",
        "Page_or_Table_or_Figure": "p.68",
        "Extraction_Method": "Manual reading (Claude)",
        "Original_Source_Text_or_Excerpt": "The f-CaO content and f-MgO content in SS are 1.21 % and 0.81 % w.t., respectively.",
        "Confidence": "High",
        "Reviewer": "claude-extraction",
        "Review_Date": "2026-11-06"
      },
      {
        "Source_ID": "SRC-W2789941819",
        "Material_ID": "MAT-0001",
        "Experiment_ID": "EXP-0001",
        "Fact_or_Data_Element": "CaO_pct",
        "Reported_Value": "43.73",
        "Unit": "% w.t.",
        "Page_or_Table_or_Figure": "Table 1, p.69",
        "Extraction_Method": "Manual reading (Claude)",
        "Original_Source_Text_or_Excerpt": "SS 14.52 5.64 13.58 6.32 8.66 43.73 0.30 0.74 3.11 1.54 1.38",
        "Confidence": "High",
        "Reviewer": "claude-extraction",
        "Review_Date": "2026-11-06"
      }
    ]
  },
  "reference_cleaned": "2026-11-10 (v9 rules: number columns hold numbers; grading and milling time moved out of the slag's row)"
}
