Repository: DivyaK751/Steel-Slag-SLM

# Steel-Slag-SLM

## Missing abstracts

Some papers have no abstract on OpenAlex. `fill-abstracts` downloads each one's PDF from Drive,
sends its first 3 pages to Gemini with
[prompts/extract_abstract.yaml](prompts/extract_abstract.yaml), and writes the abstract back to
the `papers` table. It runs nightly after the fetch, and can be run by hand:

```bash
uv run fill-abstracts --max-papers 5 --dry-run  # log the abstracts, write nothing
uv run fill-abstracts                           # every paper still missing an abstract
```

`abstract_source` records where each abstract came from:

| Value | Meaning |
|---|---|
| `openalex` | From OpenAlex |

File: human_extracted_data/extractions/W2902877286.json
{
  "openalex_id": "W2902877286",
  "status": "Extracted",
  "notes": "Ladle slag-gypsum ettringite binder, fiber-reinforced mortars, 7 d properties; strengths read from figures.",
  "sheets": {
    "1 Scientific Literature": [
      {
        "Source_ID": "SRC-W2902877286",
        "Title": "Multi-fiber reinforced ettringite-based composites from industrial side streams",
        "Authors": "Hoang Nguyen, Malena Staudacher, Paivo Kinnunen, Valter Carvelli, Mirja Illikainen",
        "Publication_Year": "2019",
        "Publication_Type": "Journal Article",
        "Journal_or_Source": "Journal of Cleaner Production 211 (2019) 1065-1077",
        "DOI_or_URL": "10.1016/j.jclepro.2018.11.241",
        "Country_or_Region": "Finland",
        "Steel_Slag_Type": "Ladle",
        "Study_Objective": "Evaluate mechanical properties of hybrid and mono PP/PVA fiber reinforced ettringite-based binders from ladle slag and gypsum (LSG, LSG-FA) and rank 12 mixtures by performance, cost, embodied energy and CO2.",
        "Abstract_or_Key_Finding": "Fibers raised compressive strength up to 130% over plain LSG; composites show strain-hardening with multiple cracks. FBC fly ash weakened LSG by up to 60% in compression. PP multifilament fiber reinforced LSG ranked best overall. LSG/LSG-FA composites ~147 kg CO2-eq/m3, about 4x lower than ECC M45.",
        "Full_Text_Access": "Open",
        "Data_Extraction_Status": "Extracted",
        "Relevant_To_SCM": "Yes",
        "Notes": "Ladle slag used as main binder (98% by-product binder), not partial cement replacement."
      }
    ],
    "2 Feedstock Chemistry": [
      {
        "Source_ID": "SRC-W2902877286",
        "Material_ID": "MAT-0001",
        "Experiment_ID": "EXP-0001",
        "Steel_Slag_Type": "Ladle",
        "Source/Origin": "SSAB Europe Oy (Finland), collected at slag cooling pit, naturally weathered",
        "CaO_pct": "50.96",
        "SiO2_pct": "8.27",
        "Al2O3_pct": "27.87",
        "Fe2O3_pct": "1.13",
        "MgO_pct": "6.31",
        "SO3_pct": "0.80",
        "Free_CaO_pct": "0",
        "Analysis_Method": "XRF",
        "Basis_As_Reported": "wt%",
        "Notes": "Table 1, XRF PANalytical Omnian Axiosmax 4 kV. Others 4.66%. Free CaO zero per EN 450-1 method. Phases: C3A, mayenite C12A7, gamma-C2S, periclase. Gypsum: CaO 41.40, SO3 53.75. FBC-FA: CaO 12.0, SiO2 30.8, Al2O3 15.1, Fe2O3 26.7."
      }
    ],
    "3 Processing": [
      {
        "Source_ID": "SRC-W2902877286",
        "Material_ID": "MAT-0001",
        "Experiment_ID": "EXP-0001",
        "Steel_Slag_Type": "Ladle",
        "Initial_Material_Form": "Weathered ladle slag from cooling pit",
        "Processing_Method": "Milling",
        "Equipment_or_Process": "Ball mill TPR-D-950-V-FU-EH (Germatec)",
        "Dry_or_Wet": "Dry",
        "Post_Process_Form": "Powder, d50 <10 um",
        "Processing_Notes": "Milled to d50 below 10 um as suggested by Adesanya et al. (2016)."
      }
    ],
    "4 Particle Size": [
      {
        "Source_ID": "SRC-W2902877286",
        "Material_ID": "MAT-0001",
        "Experiment_ID": "EXP-0001",
        "Steel_Slag_Type": "Ladle",
        "Measurement_Method": "Laser diffraction (Beckman Coulter LS 13 320)",
        "D50_um": "<10",
        "Target_Size_um": "<10",
        "Grinding_Equipment": "Ball mill (Germatec)",
        "Particle_Size_Notes": "PSD in Fig. 1; only target d50 stated numerically.; Target size is a d50"
      }
    ],
    "5 Activation": [
      {
        "Source_ID": "SRC-W2902877286",
        "Material_ID": "MAT-0001",
        "Experiment_ID": "EXP-0001",
        "Steel_Slag_Type": "Ladle",
        "Activation_Type": "Chemical",
        "Activator_or_Additive": "Gypsum (CaSO4·2H2O); citric acid retarder",
        "Activator_Dosage": "Gypsum 30% of LS+gypsum (LSG) / 24% (LSG-FA)",
        "Activator_Concentration": "Citric acid 1.8% solution",
        "Activation_Temperature_C": "23",
        "Activation_Time": "7 d",
        "Chemical_Activation": "Sulfate activation forming ettringite from LS aluminates + gypsum",
        "Activation_Notes": "Ettringite main crystalline hydrate; initial setting 1.2 h."
      }
    ],
    "6 Concrete Performance": [
      {
        "Source_ID": "SRC-W2902877286",
        "Material_ID": "MAT-0001",
        "Experiment_ID": "EXP-0001",
        "Mix_ID": "Plain-LSG",
        "Steel_Slag_Type": "Ladle",
        "SCM_Replacement_pct": "100",
        "Cement_Type": "None (ladle slag-gypsum ettringite binder)",
        "Other_SCMs": null,
        "Water_Binder_Ratio": "0.45",
        "Admixtures": "Melment F10 superplasticizer 0.5%; Darvan 7-N dispersant 1% (by binder mass); citric acid retarder",
        "Mix_Proportion_Notes": "LS 0.7, gypsum 0.3 (mass fraction of binder), w/b 0.45, sand 0.5, 1.8% citric acid solution as mixing water. Fibers (vol.): none.; SCM_Replacement_pct: 100 (no Portland cement)",
        "Compressive_Strength_7d_MPa": "23.1",
        "Flexural_Strength_MPa": "5.4",
        "Strength_Test_Method": "ISO 679-2009: 3-point bending on 4x4x16 cm prisms (0.4 mm/min); compression on prism halves (1 mm/min)",
        "Strength_Notes": "7 d curing (RH 95%, 23 °C). Values read from Fig. 6 (compressive) and Fig. 3a (flexural, 7 d). Uniaxial tensile strength 2.8 MPa (Fig. 10b, dog-bone, JSCE 2008)."
      },
      {
        "Source_ID": "SRC-W2902877286",
        "Material_ID": "MAT-0001",
        "Experiment_ID": "EXP-0002",
        "Mix_ID": "PPMF/PPSF-LSG",
        "Steel_Slag_Type": "Ladle",
        "SCM_Replacement_pct": "100",
        "Cement_Type": "None (ladle slag-gypsum ettringite binder)",
        "Other_SCMs": null,
        "Water_Binder_Ratio": "0.45",
        "Admixtures": "Melment F10 superplasticizer 0.5%; Darvan 7-N dispersant 1% (by binder mass); citric acid retarder",
        "Mix_Proportion_Notes": "LS 0.7, gypsum 0.3 (mass fraction of binder), w/b 0.45, sand 0.5, 1.8% citric acid solution as mixing water. Fibers (vol.): 1% PP multifilament + 1% PP split-film.; SCM_Replacement_pct: 100 (no Portland cement)",
        "Compressive_Strength_7d_MPa": "46.0",
        "Flexural_Strength_MPa": "8.9",
        "Strength_Test_Method": "ISO 679-2009: 3-point bending on 4x4x16 cm prisms (0.4 mm/min); compression on prism halves (1 mm/min)",
        "Strength_Notes": "7 d curing (RH 95%, 23 °C). Values read from Fig. 6 (compressive) and Fig. 3a (flexural, 7 d). Uniaxial tensile strength 3.35 MPa (Fig. 10b, dog-bone, JSCE 2008)."
      },
      {
        "Source_ID": "SRC-W2902877286",
        "Material_ID": "MAT-0001",
        "Experiment_ID": "EXP-0003",
        "Mix_ID": "PVA/PPMF-LSG",
        "Steel_Slag_Type": "Ladle",
        "SCM_Replacement_pct": "100",
        "Cement_Type": "None (ladle slag-gypsum ettringite binder)",
        "Other_SCMs": null,
        "Water_Binder_Ratio": "0.45",
        "Admixtures": "Melment F10 superplasticizer 0.5%; Darvan 7-N dispersant 1% (by binder mass); citric acid retarder",
        "Mix_Proportion_Notes": "LS 0.7, gypsum 0.3 (mass fraction of binder), w/b 0.45, sand 0.5, 1.8% citric acid solution as mixing water. Fibers (vol.): 1% PVA + 1% PP multifilament.; SCM_Replacement_pct: 100 (no Portland cement)",
        "Compressive_Strength_7d_MPa": "48.8",
        "Flexural_Strength_MPa": "13.1",
        "Strength_Test_Method": "ISO 679-2009: 3-point bending on 4x4x16 cm prisms (0.4 mm/min); compression on prism halves (1 mm/min)",
        "Strength_Notes": "7 d curing (RH 95%, 23 °C). Values read from Fig. 6 (compressive) and Fig. 3a (flexural, 7 d). Uniaxial tensile strength 4.0 MPa (Fig. 10b, dog-bone, JSCE 2008)."
      },
      {
        "Source_ID": "SRC-W2902877286",
        "Material_ID": "MAT-0001",
        "Experiment_ID": "EXP-0004",
        "Mix_ID": "PPMF-LSG",
        "Steel_Slag_Type": "Ladle",
        "SCM_Replacement_pct": "100",
        "Cement_Type": "None (ladle slag-gypsum ettringite binder)",
        "Other_SCMs": null,
        "Water_Binder_Ratio": "0.45",
        "Admixtures": "Melment F10 superplasticizer 0.5%; Darvan 7-N dispersant 1% (by binder mass); citric acid retarder",
        "Mix_Proportion_Notes": "LS 0.7, gypsum 0.3 (mass fraction of binder), w/b 0.45, sand 0.5, 1.8% citric acid solution as mixing water. Fibers (vol.): 2% PP multifilament.; SCM_Replacement_pct: 100 (no Portland cement)",
        "Compressive_Strength_7d_MPa": "40.3",
        "Flexural_Strength_MPa": "8.6",
        "Strength_Test_Method": "ISO 679-2009: 3-point bending on 4x4x16 cm prisms (0.4 mm/min); compression on prism halves (1 mm/min)",
        "Strength_Notes": "7 d curing (RH 95%, 23 °C). Values read from Fig. 6 (compressive) and Fig. 3a (flexural, 7 d). Uniaxial tensile strength 3.55 MPa (Fig. 10b, dog-bone, JSCE 2008)."
      },
      {
        "Source_ID": "SRC-W2902877286",
        "Material_ID": "MAT-0001",
        "Experiment_ID": "EXP-0005",
        "Mix_ID": "PPSF-LSG",
        "Steel_Slag_Type": "Ladle",
        "SCM_Replacement_pct": "100",
        "Cement_Type": "None (ladle slag-gypsum ettringite binder)",
        "Other_SCMs": null,
        "Water_Binder_Ratio": "0.45",
        "Admixtures": "Melment F10 superplasticizer 0.5%; Darvan 7-N dispersant 1% (by binder mass); citric acid retarder",
        "Mix_Proportion_Notes": "LS 0.7, gypsum 0.3 (mass fraction of binder), w/b 0.45, sand 0.5, 1.8% citric acid solution as mixing water. Fibers (vol.): 2% PP split-film.; SCM_Replacement_pct: 100 (no Portland cement)",
        "Compressive_Strength_7d_MPa": "40.4",
        "Flexural_Strength_MPa": "9.0",
        "Strength_Test_Method": "ISO 679-2009: 3-point bending on 4x4x16 cm prisms (0.4 mm/min); compression on prism halves (1 mm/min)",
        "Strength_Notes": "7 d curing (RH 95%, 23 °C). Values read from Fig. 6 (compressive) and Fig. 3a (flexural, 7 d). Uniaxial tensile strength 3.25 MPa (Fig. 10b, dog-bone, JSCE 2008)."
      },
      {
        "Source_ID": "SRC-W2902877286",
        "Material_ID": "MAT-0001",
        "Experiment_ID": "EXP-0006",
        "Mix_ID": "PVA-LSG",
        "Steel_Slag_Type": "Ladle",
        "SCM_Replacement_pct": "100",
        "Cement_Type": "None (ladle slag-gypsum ettringite binder)",
        "Other_SCMs": null,
        "Water_Binder_Ratio": "0.45",
        "Admixtures": "Melment F10 superplasticizer 0.5%; Darvan 7-N dispersant 1% (by binder mass); citric acid retarder",
        "Mix_Proportion_Notes": "LS 0.7, gypsum 0.3 (mass fraction of binder), w/b 0.45, sand 0.5, 1.8% citric acid solution as mixing water. Fibers (vol.): 2% PVA.; SCM_Replacement_pct: 100 (no Portland cement)",
        "Compressive_Strength_7d_MPa": "52.4",
        "Flexural_Strength_MPa": "13.1",
        "Strength_Test_Method": "ISO 679-2009: 3-point bending on 4x4x16 cm prisms (0.4 mm/min); compression on prism halves (1 mm/min)",
        "Strength_Notes": "7 d curing (RH 95%, 23 °C). Values read from Fig. 6 (compressive) and Fig. 3a (flexural, 7 d). Uniaxial tensile strength 5.45 MPa (Fig. 10b, dog-bone, JSCE 2008)."
      },
      {
        "Source_ID": "SRC-W2902877286",
        "Material_ID": "MAT-0001",
        "Experiment_ID": "EXP-0007",
        "Mix_ID": "Plain-LSG-FA",
        "Steel_Slag_Type": "Ladle",
        "SCM_Replacement_pct": "100",
        "Cement_Type": "None (ladle slag-gypsum ettringite binder)",
        "Other_SCMs": "FBC fly ash (20%)",
        "Water_Binder_Ratio": "0.6",
        "Admixtures": "Melment F10 superplasticizer 0.5%; Darvan 7-N dispersant 1% (by binder mass); citric acid retarder",
        "Mix_Proportion_Notes": "LS 0.56, gypsum 0.24, FBC fly ash 0.2, w/b 0.6, sand 0.5, 1.8% citric acid solution. Fibers (vol.): none.; SCM_Replacement_pct: 100 (no Portland cement)",
        "Compressive_Strength_7d_MPa": "18.2",
        "Flexural_Strength_MPa": "3.3",
        "Strength_Test_Method": "ISO 679-2009: 3-point bending on 4x4x16 cm prisms (0.4 mm/min); compression on prism halves (1 mm/min)",
        "Strength_Notes": "7 d curing (RH 95%, 23 °C). Values read from Fig. 6 (compressive) and Fig. 3a (flexural, 7 d). Uniaxial tensile strength 1.25 MPa (Fig. 10b, dog-bone, JSCE 2008)."
      },
      {
        "Source_ID": "SRC-W2902877286",
        "Material_ID": "MAT-0001",
        "Experiment_ID": "EXP-0008",
        "Mix_ID": "PPMF/PPSF-LSG-FA",
        "Steel_Slag_Type": "Ladle",
        "SCM_Replacement_pct": "100",
        "Cement_Type": "None (ladle slag-gypsum ettringite binder)",
        "Other_SCMs": "FBC fly ash (20%)",
        "Water_Binder_Ratio": "0.6",
        "Admixtures": "Melment F10 superplasticizer 0.5%; Darvan 7-N dispersant 1% (by binder mass); citric acid retarder",
        "Mix_Proportion_Notes": "LS 0.56, gypsum 0.24, FBC fly ash 0.2, w/b 0.6, sand 0.5, 1.8% citric acid solution. Fibers (vol.): 1% PP multifilament + 1% PP split-film.; SCM_Replacement_pct: 100 (no Portland cement)",
        "Compressive_Strength_7d_MPa": "19.2",
        "Flexural_Strength_MPa": "6.8",
        "Strength_Test_Method": "ISO 679-2009: 3-point bending on 4x4x16 cm prisms (0.4 mm/min); compression on prism halves (1 mm/min)",
        "Strength_Notes": "7 d curing (RH 95%, 23 °C). Values read from Fig. 6 (compressive) and Fig. 3a (flexural, 7 d). Uniaxial tensile strength 2.4 MPa (Fig. 10b, dog-bone, JSCE 2008)."
      },
      {
        "Source_ID": "SRC-W2902877286",
        "Material_ID": "MAT-0001",
        "Experiment_ID": "EXP-0009",
        "Mix_ID": "PVA/PPMF-LSG-FA",
        "Steel_Slag_Type": "Ladle",
        "SCM_Replacement_pct": "100",
        "Cement_Type": "None (ladle slag-gypsum ettringite binder)",
        "Other_SCMs": "FBC fly ash (20%)",
        "Water_Binder_Ratio": "0.6",
        "Admixtures": "Melment F10 superplasticizer 0.5%; Darvan 7-N dispersant 1% (by binder mass); citric acid retarder",
        "Mix_Proportion_Notes": "LS 0.56, gypsum 0.24, FBC fly ash 0.2, w/b 0.6, sand 0.5, 1.8% citric acid solution. Fibers (vol.): 1% PVA + 1% PP multifilament.; SCM_Replacement_pct: 100 (no Portland cement)",
        "Compressive_Strength_7d_MPa": "21.4",
        "Flexural_Strength_MPa": "7.9",
        "Strength_Test_Method": "ISO 679-2009: 3-point bending on 4x4x16 cm prisms (0.4 mm/min); compression on prism halves (1 mm/min)",
        "Strength_Notes": "7 d curing (RH 95%, 23 °C). Values read from Fig. 6 (compressive) and Fig. 3a (flexural, 7 d). Uniaxial tensile strength 2.15 MPa (Fig. 10b, dog-bone, JSCE 2008)."
      },
      {
        "Source_ID": "SRC-W2902877286",
        "Material_ID": "MAT-0001",
        "Experiment_ID": "EXP-0010",
        "Mix_ID": "PPMF-LSG-FA",
        "Steel_Slag_Type": "Ladle",
        "SCM_Replacement_pct": "100",
        "Cement_Type": "None (ladle slag-gypsum ettringite binder)",
        "Other_SCMs": "FBC fly ash (20%)",
        "Water_Binder_Ratio": "0.6",
        "Admixtures": "Melment F10 superplasticizer 0.5%; Darvan 7-N dispersant 1% (by binder mass); citric acid retarder",
        "Mix_Proportion_Notes": "LS 0.56, gypsum 0.24, FBC fly ash 0.2, w/b 0.6, sand 0.5, 1.8% citric acid solution. Fibers (vol.): 2% PP multifilament.; SCM_Replacement_pct: 100 (no Portland cement)",
        "Compressive_Strength_7d_MPa": "17.5",
        "Flexural_Strength_MPa": "6.1",
        "Strength_Test_Method": "ISO 679-2009: 3-point bending on 4x4x16 cm prisms (0.4 mm/min); compression on prism halves (1 mm/min)",
        "Strength_Notes": "7 d curing (RH 95%, 23 °C). Values read from Fig. 6 (compressive) and Fig. 3a (flexural, 7 d). Uniaxial tensile strength 2.75 MPa (Fig. 10b, dog-bone, JSCE 2008)."
      },
      {
        "Source_ID": "SRC-W2902877286",
        "Material_ID": "MAT-0001",
        "Experiment_ID": "EXP-0011",
        "Mix_ID": "PPSF-LSG-FA",
        "Steel_Slag_Type": "Ladle",
        "SCM_Replacement_pct": "100",
        "Cement_Type": "None (ladle slag-gypsum ettringite binder)",
        "Other_SCMs": "FBC fly ash (20%)",
        "Water_Binder_Ratio": "0.6",
        "Admixtures": "Melment F10 superplasticizer 0.5%; Darvan 7-N dispersant 1% (by binder mass); citric acid retarder",
        "Mix_Proportion_Notes": "LS 0.56, gypsum 0.24, FBC fly ash 0.2, w/b 0.6, sand 0.5, 1.8% citric acid solution. Fibers (vol.): 2% PP split-film.; SCM_Replacement_pct: 100 (no Portland cement)",
        "Compressive_Strength_7d_MPa": "23.8",
        "Flexural_Strength_MPa": "6.9",
        "Strength_Test_Method": "ISO 679-2009: 3-point bending on 4x4x16 cm prisms (0.4 mm/min); compression on prism halves (1 mm/min)",
        "Strength_Notes": "7 d curing (RH 95%, 23 °C). Values read from Fig. 6 (compressive) and Fig. 3a (flexural, 7 d). Uniaxial tensile strength 2.7 MPa (Fig. 10b, dog-bone, JSCE 2008)."
      },
      {
        "Source_ID": "SRC-W2902877286",
        "Material_ID": "MAT-0001",
        "Experiment_ID": "EXP-0012",
        "Mix_ID": "PVA-LSG-FA",
        "Steel_Slag_Type": "Ladle",
        "SCM_Replacement_pct": "100",
        "Cement_Type": "None (ladle slag-gypsum ettringite binder)",
        "Other_SCMs": "FBC fly ash (20%)",
        "Water_Binder_Ratio": "0.6",
        "Admixtures": "Melment F10 superplasticizer 0.5%; Darvan 7-N dispersant 1% (by binder mass); citric acid retarder",
        "Mix_Proportion_Notes": "LS 0.56, gypsum 0.24, FBC fly ash 0.2, w/b 0.6, sand 0.5, 1.8% citric acid solution. Fibers (vol.): 2% PVA.; SCM_Replacement_pct: 100 (no Portland cement)",
        "Compressive_Strength_7d_MPa": "25.4",
        "Flexural_Strength_MPa": "10.5",
        "Strength_Test_Method": "ISO 679-2009: 3-point bending on 4x4x16 cm prisms (0.4 mm/min); compression on prism halves (1 mm/min)",
        "Strength_Notes": "7 d curing (RH 95%, 23 °C). Values read from Fig. 6 (compressive) and Fig. 3a (flexural, 7 d). Uniaxial tensile strength 2.9 MPa (Fig. 10b, dog-bone, JSCE 2008)."
      }
    ],
    "7 Durability": [],
    "8 Carbon Uptake": [
      {
        "Source_ID": "SRC-W2902877286",
        "Material_ID": "MAT-0001",
        "Experiment_ID": "EXP-0001",
        "Steel_Slag_Type": "Ladle",
        "Net_GWP_if_Reported": "~147 kg CO2-eq/m3 (LSG composites, Fig. 11)",
        "Carbonation_Notes": "No CO2 uptake test; only GWP footprint estimate. LS GWP 0.0127 kg CO2-eq/kg (Table 5)."
      }
    ],
    "9 Citations & Provenance": [
      {
        "Source_ID": "SRC-W2902877286",
        "Material_ID": "MAT-0001",
        "Experiment_ID": "EXP-0001",
        "Fact_or_Data_Element": "Compressive_Strength_7d_MPa",
        "Reported_Value": "23.1",
        "Unit": "MPa",
        "Page_or_Table_or_Figure": "Fig. 6, p.1071",
        "Extraction_Method": "Manual reading of figure (Claude)",
        "Original_Source_Text_or_Excerpt": "Fig. 6. Compressive strength of materials after 7 days of curing (average and standard deviation of 4 tests).",
        "Confidence": "Medium",
        "Reviewer": "claude-extraction",
        "Review_Date": "2026-11-06",
        "Provenance_Notes": "Mix Plain-LSG; read from bar chart."
      },
      {
        "Source_ID": "SRC-W2902877286",
        "Material_ID": "MAT-0001",
        "Experiment_ID": "EXP-0002",
        "Fact_or_Data_Element": "Compressive_Strength_7d_MPa",
        "Reported_Value": "46.0",
        "Unit": "MPa",
        "Page_or_Table_or_Figure": "Fig. 6, p.1071",
        "Extraction_Method": "Manual reading of figure (Claude)",
        "Original_Source_Text_or_Excerpt": "Fig. 6. Compressive strength of materials after 7 days of curing (average and standard deviation of 4 tests).",
        "Confidence": "Medium",
        "Reviewer": "claude-extraction",
        "Review_Date": "2026-11-06",
        "Provenance_Notes": "Mix PPMF/PPSF-LSG; read from bar chart."
      },
      {
        "Source_ID": "SRC-W2902877286",
        "Material_ID": "MAT-0001",
        "Experiment_ID": "EXP-0003",
        "Fact_or_Data_Element": "Compressive_Strength_7d_MPa",
        "Reported_Value": "48.8",
        "Unit": "MPa",
        "Page_or_Table_or_Figure": "Fig. 6, p.1071",
        "Extraction_Method": "Manual reading of figure (Claude)",
        "Original_Source_Text_or_Excerpt": "Fig. 6. Compressive strength of materials after 7 days of curing (average and standard deviation of 4 tests).",
        "Confidence": "Medium",
        "Reviewer": "claude-extraction",
        "Review_Date": "2026-11-06",
        "Provenance_Notes": "Mix PVA/PPMF-LSG; read from bar chart."
      },
      {
        "Source_ID": "SRC-W2902877286",
        "Material_ID": "MAT-0001",
        "Experiment_ID": "EXP-0004",
        "Fact_or_Data_Element": "Compressive_Strength_7d_MPa",
        "Reported_Value": "40.3",
        "Unit": "MPa",
        "Page_or_Table_or_Figure": "Fig. 6, p.1071",
        "Extraction_Method": "Manual reading of figure (Claude)",
        "Original_Source_Text_or_Excerpt": "Fig. 6. Compressive strength of materials after 7 days of curing (average and standard deviation of 4 tests).",
        "Confidence": "Medium",
        "Reviewer": "claude-extraction",
        "Review_Date": "2026-11-06",
        "Provenance_Notes": "Mix PPMF-LSG; read from bar chart."
      },
      {
        "Source_ID": "SRC-W2902877286",
        "Material_ID": "MAT-0001",
        "Experiment_ID": "EXP-0005",
        "Fact_or_Data_Element": "Compressive_Strength_7d_MPa",
        "Reported_Value": "40.4",
        "Unit": "MPa",
        "Page_or_Table_or_Figure": "Fig. 6, p.1071",
        "Extraction_Method": "Manual reading of figure (Claude)",
        "Original_Source_Text_or_Excerpt": "Fig. 6. Compressive strength of materials after 7 days of curing (average and standard deviation of 4 tests).",
        "Confidence": "Medium",
        "Reviewer": "claude-extraction",
        "Review_Date": "2026-11-06",
        "Provenance_Notes": "Mix PPSF-LSG; read from bar chart."
      },
      {
        "Source_ID": "SRC-W2902877286",
        "Material_ID": "MAT-0001",
        "Experiment_ID": "EXP-0006",
        "Fact_or_Data_Element": "Compressive_Strength_7d_MPa",
        "Reported_Value": "52.4",
        "Unit": "MPa",
        "Page_or_Table_or_Figure": "Fig. 6, p.1071",
        "Extraction_Method": "Manual reading of figure (Claude)",
        "Original_Source_Text_or_Excerpt": "Fig. 6. Compressive strength of materials after 7 days of curing (average and standard deviation of 4 tests).",
        "Confidence": "Medium",
        "Reviewer": "claude-extraction",
        "Review_Date": "2026-11-06",
        "Provenance_Notes": "Mix PVA-LSG; read from bar chart."
      },
      {
        "Source_ID": "SRC-W2902877286",
        "Material_ID": "MAT-0001",
        "Experiment_ID": "EXP-0007",
        "Fact_or_Data_Element": "Compressive_Strength_7d_MPa",
        "Reported_Value": "18.2",
        "Unit": "MPa",
        "Page_or_Table_or_Figure": "Fig. 6, p.1071",
        "Extraction_Method": "Manual reading of figure (Claude)",
        "Original_Source_Text_or_Excerpt": "Fig. 6. Compressive strength of materials after 7 days of curing (average and standard deviation of 4 tests).",
        "Confidence": "Medium",
        "Reviewer": "claude-extraction",
        "Review_Date": "2026-11-06",
        "Provenance_Notes": "Mix Plain-LSG-FA; read from bar chart."
      },
      {
        "Source_ID": "SRC-W2902877286",
        "Material_ID": "MAT-0001",
        "Experiment_ID": "EXP-0008",
        "Fact_or_Data_Element": "Compressive_Strength_7d_MPa",
        "Reported_Value": "19.2",
        "Unit": "MPa",
        "Page_or_Table_or_Figure": "Fig. 6, p.1071",
        "Extraction_Method": "Manual reading of figure (Claude)",
        "Original_Source_Text_or_Excerpt": "Fig. 6. Compressive strength of materials after 7 days of curing (average and standard deviation of 4 tests).",
        "Confidence": "Medium",
        "Reviewer": "claude-extraction",
        "Review_Date": "2026-11-06",
        "Provenance_Notes": "Mix PPMF/PPSF-LSG-FA; read from bar chart."
      },
      {
        "Source_ID": "SRC-W2902877286",
        "Material_ID": "MAT-0001",
        "Experiment_ID": "EXP-0009",
        "Fact_or_Data_Element": "Compressive_Strength_7d_MPa",
        "Reported_Value": "21.4",
        "Unit": "MPa",
        "Page_or_Table_or_Figure": "Fig. 6, p.1071",
        "Extraction_Method": "Manual reading of figure (Claude)",
        "Original_Source_Text_or_Excerpt": "Fig. 6. Compressive strength of materials after 7 days of curing (average and standard deviation of 4 tests).",
        "Confidence": "Medium",
        "Reviewer": "claude-extraction",
        "Review_Date": "2026-11-06",
        "Provenance_Notes": "Mix PVA/PPMF-LSG-FA; read from bar chart."
      },
      {
        "Source_ID": "SRC-W2902877286",
        "Material_ID": "MAT-0001",
        "Experiment_ID": "EXP-0010",
        "Fact_or_Data_Element": "Compressive_Strength_7d_MPa",
        "Reported_Value": "17.5",
        "Unit": "MPa",
        "Page_or_Table_or_Figure": "Fig. 6, p.1071",
        "Extraction_Method": "Manual reading of figure (Claude)",
        "Original_Source_Text_or_Excerpt": "Fig. 6. Compressive strength of materials after 7 days of curing (average and standard deviation of 4 tests).",
        "Confidence": "Medium",
        "Reviewer": "claude-extraction",
        "Review_Date": "2026-11-06",
        "Provenance_Notes": "Mix PPMF-LSG-FA; read from bar chart."
      },
      {
        "Source_ID": "SRC-W2902877286",
        "Material_ID": "MAT-0001",
        "Experiment_ID": "EXP-0011",
        "Fact_or_Data_Element": "Compressive_Strength_7d_MPa",
        "Reported_Value": "23.8",
        "Unit": "MPa",
        "Page_or_Table_or_Figure": "Fig. 6, p.1071",
        "Extraction_Method": "Manual reading of figure (Claude)",
        "Original_Source_Text_or_Excerpt": "Fig. 6. Compressive strength of materials after 7 days of curing (average and standard deviation of 4 tests).",
        "Confidence": "Medium",
        "Reviewer": "claude-extraction",
        "Review_Date": "2026-11-06",
        "Provenance_Notes": "Mix PPSF-LSG-FA; read from bar chart."
      },
      {
        "Source_ID": "SRC-W2902877286",
        "Material_ID": "MAT-0001",
        "Experiment_ID": "EXP-0012",
        "Fact_or_Data_Element": "Compressive_Strength_7d_MPa",
        "Reported_Value": "25.4",
        "Unit": "MPa",
        "Page_or_Table_or_Figure": "Fig. 6, p.1071",
        "Extraction_Method": "Manual reading of figure (Claude)",
        "Original_Source_Text_or_Excerpt": "Fig. 6. Compressive strength of materials after 7 days of curing (average and standard deviation of 4 tests).",
        "Confidence": "Medium",
        "Reviewer": "claude-extraction",
        "Review_Date": "2026-11-06",
        "Provenance_Notes": "Mix PVA-LSG-FA; read from bar chart."
      },
      {
        "Source_ID": "SRC-W2902877286",
        "Material_ID": "MAT-0001",
        "Experiment_ID": "EXP-0001",
        "Fact_or_Data_Element": "CaO_pct",
        "Reported_Value": "50.96",
        "Unit": "wt%",
        "Page_or_Table_or_Figure": "Table 1, p.1066",
        "Extraction_Method": "Manual reading (Claude)",
        "Original_Source_Text_or_Excerpt": "LS 50.96 8.27 27.87 1.13 6.31 0.80 4.66",
        "Confidence": "High",
        "Reviewer": "claude-extraction",
        "Review_Date": "2026-11-06"
      }
    ]
  },
  "reference_cleaned": "2026-11-11 (v9 rules applied; not re-read against the PDF)"
}
