Repository: DivyaK751/Steel-Slag-SLM

# Steel-Slag-SLM

## Missing abstracts

Some papers have no abstract on OpenAlex. `fill-abstracts` downloads each one's PDF from Drive,
sends its first 3 pages to Gemini with
[prompts/extract_abstract.yaml](prompts/extract_abstract.yaml), and writes the abstract back to
the `papers` table. It runs nightly after the fetch, and can be run by hand:

```bash
uv run fill-abstracts --max-papers 5 --dry-run  # log the abstracts, write nothing
uv run fill-abstracts                           # every paper still missing an abstract
```

`abstract_source` records where each abstract came from:

| Value | Meaning |
|---|---|
| `openalex` | From OpenAlex |

File: human_extracted_data/extractions/W2995159460.json
{
  "openalex_id": "W2995159460",
  "status": "Extracted",
  "notes": "BOF slag as additive in KOH geopolymer of gold mine tailings; UCS and leaching. UCS ages from 3 d to 90 d; values in notes.",
  "sheets": {
    "1 Scientific Literature": [
      {
        "Source_ID": "SRC-W2995159460",
        "Title": "A comparison between fly ash- and basic oxygen furnace slag-modified gold mine tailings geopolymers",
        "Authors": "Thabo Falayi",
        "Publication_Year": "2020",
        "Publication_Type": "Journal Article",
        "Journal_or_Source": "International Journal of Energy and Environmental Engineering 11:207-217",
        "DOI_or_URL": "10.1007/s40095-019-00328-x",
        "Country_or_Region": "South Africa; Malawi",
        "Steel_Slag_Type": "BOF",
        "Study_Objective": "Compare fly ash and BOF slag as additives to gold mine tailings geopolymers for strength and heavy metal immobilisation.",
        "Abstract_or_Key_Finding": "50% replacement of tailings gave highest UCS: 21.44 MPa for BOF-based (cured 70 °C, 10 M KOH) vs 12.98 MPa for FA-based (90 °C, 15 M KOH). BOF geopolymers formed C-S-H/C-A-S-H and immobilised >94% Fe vs 76% for FA. 12-month leaching showed insignificant pollution threat.",
        "Full_Text_Access": "Open",
        "Data_Extraction_Status": "Extracted",
        "Relevant_To_SCM": "Yes",
        "Notes": "Alkali-activated binder; slag replaces mine tailings, not Portland cement."
      }
    ],
    "2 Feedstock Chemistry": [
      {
        "Source_ID": "SRC-W2995159460",
        "Material_ID": "MAT-0001",
        "Experiment_ID": "EXP-0001",
        "Steel_Slag_Type": "BOF",
        "Source/Origin": "ArcelorMittal steel Vanderbijlpark, South Africa; slowly cooled",
        "CaO_pct": "41.1",
        "SiO2_pct": "14.8",
        "Al2O3_pct": "6.63",
        "Fe2O3_pct": "27.3",
        "MgO_pct": "3.32",
        "SO3_pct": "1.1",
        "Na2O_pct": "0.02",
        "K2O_pct": "0.02",
        "TiO2_pct": "0.3",
        "P2O5_pct": "0.05",
        "MnO_pct": "3.91",
        "Trace_Elements": "{\"Cr2O3\": 0.01, \"NiO\": 0.02, \"ZnO\": 0.01, \"Y2O3\": 0.23, \"PbO\": 0.18, \"ThO2\": 0.02} (m/m %)",
        "Analysis_Method": "XRF",
        "Basis_As_Reported": "% (m/m)",
        "Notes": "Table 1. XRD: calcium silicate, CaO, iron oxide, MgO; slight amorphous hump ~15°."
      }
    ],
    "3 Processing": [
      {
        "Source_ID": "SRC-W2995159460",
        "Material_ID": "MAT-0001",
        "Experiment_ID": "EXP-0001",
        "Steel_Slag_Type": "BOF",
        "Initial_Material_Form": "Slowly cooled BOF slag",
        "Processing_Method": "Drying",
        "Dry_or_Wet": "Dry",
        "Processing_Notes": "Oven dried; no grinding described."
      }
    ],
    "4 Particle Size": [
      {
        "Source_ID": "SRC-W2995159460",
        "Material_ID": "MAT-0001",
        "Experiment_ID": "EXP-0001",
        "Steel_Slag_Type": "BOF",
        "Measurement_Method": "Grain size analysis (Fig. 2)",
        "Max_Particle_Size_um": "700",
        "Particle_Size_Notes": "8% of BOF particles clay-sized; ~60% finer than 0.075 mm, ~100% finer than 0.7 mm (read from Fig. 2)."
      }
    ],
    "5 Activation": [
      {
        "Source_ID": "SRC-W2995159460",
        "Material_ID": "MAT-0001",
        "Experiment_ID": "EXP-0001",
        "Steel_Slag_Type": "BOF",
        "Activation_Type": "Combined",
        "Activator_or_Additive": "KOH solution",
        "Activator_Dosage": "20% (v/m) of total solids",
        "Activator_Concentration": "5 M",
        "Activation_Temperature_C": "90",
        "Activation_Time": "3 d at 90 °C",
        "Thermal_Activation": "Elevated temperature oven curing",
        "Chemical_Activation": "Alkali (KOH) activation / geopolymerisation",
        "Activation_Notes": "Optimum KOH 10 M for BOF-based geopolymer; C-A-S-H/C-S-H formed."
      },
      {
        "Source_ID": "SRC-W2995159460",
        "Material_ID": "MAT-0001",
        "Experiment_ID": "EXP-0002",
        "Steel_Slag_Type": "BOF",
        "Activation_Type": "Combined",
        "Activator_or_Additive": "KOH solution",
        "Activator_Dosage": "20% (v/m) of total solids",
        "Activator_Concentration": "5 M",
        "Activation_Temperature_C": "90",
        "Activation_Time": "3 d at 90 °C",
        "Thermal_Activation": "Elevated temperature oven curing",
        "Chemical_Activation": "Alkali (KOH) activation / geopolymerisation",
        "Activation_Notes": "Optimum KOH 10 M for BOF-based geopolymer; C-A-S-H/C-S-H formed."
      },
      {
        "Source_ID": "SRC-W2995159460",
        "Material_ID": "MAT-0001",
        "Experiment_ID": "EXP-0003",
        "Steel_Slag_Type": "BOF",
        "Activation_Type": "Combined",
        "Activator_or_Additive": "KOH solution",
        "Activator_Dosage": "20% (v/m) of total solids",
        "Activator_Concentration": "5 M",
        "Activation_Temperature_C": "90",
        "Activation_Time": "3 d at 90 °C",
        "Thermal_Activation": "Elevated temperature oven curing",
        "Chemical_Activation": "Alkali (KOH) activation / geopolymerisation",
        "Activation_Notes": "Optimum KOH 10 M for BOF-based geopolymer; C-A-S-H/C-S-H formed."
      },
      {
        "Source_ID": "SRC-W2995159460",
        "Material_ID": "MAT-0001",
        "Experiment_ID": "EXP-0004",
        "Steel_Slag_Type": "BOF",
        "Activation_Type": "Combined",
        "Activator_or_Additive": "KOH solution",
        "Activator_Dosage": "20% (v/m) of total solids",
        "Activator_Concentration": "10 M",
        "Activation_Temperature_C": "90",
        "Activation_Time": "3 d at 90 °C",
        "Thermal_Activation": "Elevated temperature oven curing",
        "Chemical_Activation": "Alkali (KOH) activation / geopolymerisation",
        "Activation_Notes": "Optimum KOH 10 M for BOF-based geopolymer; C-A-S-H/C-S-H formed."
      },
      {
        "Source_ID": "SRC-W2995159460",
        "Material_ID": "MAT-0001",
        "Experiment_ID": "EXP-0005",
        "Steel_Slag_Type": "BOF",
        "Activation_Type": "Combined",
        "Activator_or_Additive": "KOH solution",
        "Activator_Dosage": "20% (v/m) of total solids",
        "Activator_Concentration": "10 M",
        "Activation_Temperature_C": "90",
        "Activation_Time": "3 d at 90 °C",
        "Thermal_Activation": "Elevated temperature oven curing",
        "Chemical_Activation": "Alkali (KOH) activation / geopolymerisation",
        "Activation_Notes": "Optimum KOH 10 M for BOF-based geopolymer; C-A-S-H/C-S-H formed."
      },
      {
        "Source_ID": "SRC-W2995159460",
        "Material_ID": "MAT-0001",
        "Experiment_ID": "EXP-0006",
        "Steel_Slag_Type": "BOF",
        "Activation_Type": "Combined",
        "Activator_or_Additive": "KOH solution",
        "Activator_Dosage": "20% (v/m) of total solids",
        "Activator_Concentration": "10 M",
        "Activation_Temperature_C": "90",
        "Activation_Time": "3 d at 90 °C",
        "Thermal_Activation": "Elevated temperature oven curing",
        "Chemical_Activation": "Alkali (KOH) activation / geopolymerisation",
        "Activation_Notes": "Optimum KOH 10 M for BOF-based geopolymer; C-A-S-H/C-S-H formed."
      },
      {
        "Source_ID": "SRC-W2995159460",
        "Material_ID": "MAT-0001",
        "Experiment_ID": "EXP-0007",
        "Steel_Slag_Type": "BOF",
        "Activation_Type": "Combined",
        "Activator_or_Additive": "KOH solution",
        "Activator_Dosage": "20% (v/m) of total solids",
        "Activator_Concentration": "15 M",
        "Activation_Temperature_C": "90",
        "Activation_Time": "3 d at 90 °C",
        "Thermal_Activation": "Elevated temperature oven curing",
        "Chemical_Activation": "Alkali (KOH) activation / geopolymerisation",
        "Activation_Notes": "Optimum KOH 10 M for BOF-based geopolymer; C-A-S-H/C-S-H formed."
      },
      {
        "Source_ID": "SRC-W2995159460",
        "Material_ID": "MAT-0001",
        "Experiment_ID": "EXP-0008",
        "Steel_Slag_Type": "BOF",
        "Activation_Type": "Combined",
        "Activator_or_Additive": "KOH solution",
        "Activator_Dosage": "20% (v/m) of total solids",
        "Activator_Concentration": "15 M",
        "Activation_Temperature_C": "90",
        "Activation_Time": "3 d at 90 °C",
        "Thermal_Activation": "Elevated temperature oven curing",
        "Chemical_Activation": "Alkali (KOH) activation / geopolymerisation",
        "Activation_Notes": "Optimum KOH 10 M for BOF-based geopolymer; C-A-S-H/C-S-H formed."
      },
      {
        "Source_ID": "SRC-W2995159460",
        "Material_ID": "MAT-0001",
        "Experiment_ID": "EXP-0009",
        "Steel_Slag_Type": "BOF",
        "Activation_Type": "Combined",
        "Activator_or_Additive": "KOH solution",
        "Activator_Dosage": "20% (v/m) of total solids",
        "Activator_Concentration": "15 M",
        "Activation_Temperature_C": "90",
        "Activation_Time": "3 d at 90 °C",
        "Thermal_Activation": "Elevated temperature oven curing",
        "Chemical_Activation": "Alkali (KOH) activation / geopolymerisation",
        "Activation_Notes": "Optimum KOH 10 M for BOF-based geopolymer; C-A-S-H/C-S-H formed."
      },
      {
        "Source_ID": "SRC-W2995159460",
        "Material_ID": "MAT-0001",
        "Experiment_ID": "EXP-0010",
        "Steel_Slag_Type": "BOF",
        "Activation_Type": "Combined",
        "Activator_or_Additive": "KOH solution",
        "Activator_Dosage": "20% (v/m) of total solids",
        "Activator_Concentration": "10 M",
        "Activation_Temperature_C": "50",
        "Activation_Time": "3 d at 50 °C",
        "Thermal_Activation": "Elevated temperature oven curing",
        "Chemical_Activation": "Alkali (KOH) activation / geopolymerisation",
        "Activation_Notes": "Optimum KOH 10 M for BOF-based geopolymer; C-A-S-H/C-S-H formed."
      },
      {
        "Source_ID": "SRC-W2995159460",
        "Material_ID": "MAT-0001",
        "Experiment_ID": "EXP-0011",
        "Steel_Slag_Type": "BOF",
        "Activation_Type": "Combined",
        "Activator_or_Additive": "KOH solution",
        "Activator_Dosage": "20% (v/m) of total solids",
        "Activator_Concentration": "10 M",
        "Activation_Temperature_C": "70",
        "Activation_Time": "3 d at 70 °C",
        "Thermal_Activation": "Elevated temperature oven curing",
        "Chemical_Activation": "Alkali (KOH) activation / geopolymerisation",
        "Activation_Notes": "Optimum KOH 10 M for BOF-based geopolymer; C-A-S-H/C-S-H formed."
      },
      {
        "Source_ID": "SRC-W2995159460",
        "Material_ID": "MAT-0001",
        "Experiment_ID": "EXP-0012",
        "Steel_Slag_Type": "BOF",
        "Activation_Type": "Combined",
        "Activator_or_Additive": "KOH solution",
        "Activator_Dosage": "20% (v/m) of total solids",
        "Activator_Concentration": "10 M",
        "Activation_Temperature_C": "50",
        "Activation_Time": "6 h at 50 °C then ambient to 21 d",
        "Thermal_Activation": "Elevated temperature oven curing",
        "Chemical_Activation": "Alkali (KOH) activation / geopolymerisation",
        "Activation_Notes": "Optimum KOH 10 M for BOF-based geopolymer; C-A-S-H/C-S-H formed."
      },
      {
        "Source_ID": "SRC-W2995159460",
        "Material_ID": "MAT-0001",
        "Experiment_ID": "EXP-0013",
        "Steel_Slag_Type": "BOF",
        "Activation_Type": "Combined",
        "Activator_or_Additive": "KOH solution",
        "Activator_Dosage": "20% (v/m) of total solids",
        "Activator_Concentration": "10 M",
        "Activation_Temperature_C": null,
        "Activation_Time": "Ambient curing 56 d",
        "Thermal_Activation": null,
        "Chemical_Activation": "Alkali (KOH) activation / geopolymerisation",
        "Activation_Notes": "Optimum KOH 10 M for BOF-based geopolymer; C-A-S-H/C-S-H formed.; Cured at ambient temperature"
      }
    ],
    "6 Concrete Performance": [
      {
        "Source_ID": "SRC-W2995159460",
        "Material_ID": "MAT-0001",
        "Experiment_ID": "EXP-0001",
        "Mix_ID": "10 BOF-5M-90",
        "Steel_Slag_Type": "BOF",
        "SCM_Replacement_pct": "10",
        "Cement_Type": "None (KOH geopolymer)",
        "Mix_Proportion_Notes": "Gold mine tailings + 10% BOF slag; KOH solution added at 20% (v/m) of total solids; 50x50x50 mm paste cubes.; SCM_Replacement_pct: BOF slag replacing gold mine tailings",
        "Compressive_Strength_7d_MPa": null,
        "Strength_Test_Method": "Unconfined compressive strength, stress-controlled machine 0.25 MPa/s, mean of 3",
        "Strength_Notes": "UCS 4.7 MPa after curing: 3 d at 90 °C, 5 M KOH (Fig. 4)."
      },
      {
        "Source_ID": "SRC-W2995159460",
        "Material_ID": "MAT-0001",
        "Experiment_ID": "EXP-0002",
        "Mix_ID": "30 BOF-5M-90",
        "Steel_Slag_Type": "BOF",
        "SCM_Replacement_pct": "30",
        "Cement_Type": "None (KOH geopolymer)",
        "Mix_Proportion_Notes": "Gold mine tailings + 30% BOF slag; KOH solution added at 20% (v/m) of total solids; 50x50x50 mm paste cubes.; SCM_Replacement_pct: BOF slag replacing gold mine tailings",
        "Compressive_Strength_7d_MPa": null,
        "Strength_Test_Method": "Unconfined compressive strength, stress-controlled machine 0.25 MPa/s, mean of 3",
        "Strength_Notes": "UCS 6.0 MPa after curing: 3 d at 90 °C, 5 M KOH (Fig. 4)."
      },
      {
        "Source_ID": "SRC-W2995159460",
        "Material_ID": "MAT-0001",
        "Experiment_ID": "EXP-0003",
        "Mix_ID": "50 BOF-5M-90",
        "Steel_Slag_Type": "BOF",
        "SCM_Replacement_pct": "50",
        "Cement_Type": "None (KOH geopolymer)",
        "Mix_Proportion_Notes": "Gold mine tailings + 50% BOF slag; KOH solution added at 20% (v/m) of total solids; 50x50x50 mm paste cubes.; SCM_Replacement_pct: BOF slag replacing gold mine tailings",
        "Compressive_Strength_7d_MPa": null,
        "Strength_Test_Method": "Unconfined compressive strength, stress-controlled machine 0.25 MPa/s, mean of 3",
        "Strength_Notes": "UCS 9.1 MPa after curing: 3 d at 90 °C, 5 M KOH (Fig. 4)."
      },
      {
        "Source_ID": "SRC-W2995159460",
        "Material_ID": "MAT-0001",
        "Experiment_ID": "EXP-0004",
        "Mix_ID": "10 BOF-10M-90",
        "Steel_Slag_Type": "BOF",
        "SCM_Replacement_pct": "10",
        "Cement_Type": "None (KOH geopolymer)",
        "Mix_Proportion_Notes": "Gold mine tailings + 10% BOF slag; KOH solution added at 20% (v/m) of total solids; 50x50x50 mm paste cubes.; SCM_Replacement_pct: BOF slag replacing gold mine tailings",
        "Compressive_Strength_7d_MPa": null,
        "Strength_Test_Method": "Unconfined compressive strength, stress-controlled machine 0.25 MPa/s, mean of 3",
        "Strength_Notes": "UCS 8.5 MPa after curing: 3 d at 90 °C, 10 M KOH (Fig. 4)."
      },
      {
        "Source_ID": "SRC-W2995159460",
        "Material_ID": "MAT-0001",
        "Experiment_ID": "EXP-0005",
        "Mix_ID": "30 BOF-10M-90",
        "Steel_Slag_Type": "BOF",
        "SCM_Replacement_pct": "30",
        "Cement_Type": "None (KOH geopolymer)",
        "Mix_Proportion_Notes": "Gold mine tailings + 30% BOF slag; KOH solution added at 20% (v/m) of total solids; 50x50x50 mm paste cubes.; SCM_Replacement_pct: BOF slag replacing gold mine tailings",
        "Compressive_Strength_7d_MPa": null,
        "Strength_Test_Method": "Unconfined compressive strength, stress-controlled machine 0.25 MPa/s, mean of 3",
        "Strength_Notes": "UCS 10.4 MPa after curing: 3 d at 90 °C, 10 M KOH (Fig. 4)."
      },
      {
        "Source_ID": "SRC-W2995159460",
        "Material_ID": "MAT-0001",
        "Experiment_ID": "EXP-0006",
        "Mix_ID": "50 BOF-10M-90",
        "Steel_Slag_Type": "BOF",
        "SCM_Replacement_pct": "50",
        "Cement_Type": "None (KOH geopolymer)",
        "Mix_Proportion_Notes": "Gold mine tailings + 50% BOF slag; KOH solution added at 20% (v/m) of total solids; 50x50x50 mm paste cubes.; SCM_Replacement_pct: BOF slag replacing gold mine tailings",
        "Compressive_Strength_7d_MPa": null,
        "Strength_Test_Method": "Unconfined compressive strength, stress-controlled machine 0.25 MPa/s, mean of 3",
        "Strength_Notes": "UCS 18.7 MPa after curing: 3 d at 90 °C, 10 M KOH (Fig. 4)."
      },
      {
        "Source_ID": "SRC-W2995159460",
        "Material_ID": "MAT-0001",
        "Experiment_ID": "EXP-0007",
        "Mix_ID": "10 BOF-15M-90",
        "Steel_Slag_Type": "BOF",
        "SCM_Replacement_pct": "10",
        "Cement_Type": "None (KOH geopolymer)",
        "Mix_Proportion_Notes": "Gold mine tailings + 10% BOF slag; KOH solution added at 20% (v/m) of total solids; 50x50x50 mm paste cubes.; SCM_Replacement_pct: BOF slag replacing gold mine tailings",
        "Compressive_Strength_7d_MPa": null,
        "Strength_Test_Method": "Unconfined compressive strength, stress-controlled machine 0.25 MPa/s, mean of 3",
        "Strength_Notes": "UCS 6.4 MPa after curing: 3 d at 90 °C, 15 M KOH (Fig. 4)."
      },
      {
        "Source_ID": "SRC-W2995159460",
        "Material_ID": "MAT-0001",
        "Experiment_ID": "EXP-0008",
        "Mix_ID": "30 BOF-15M-90",
        "Steel_Slag_Type": "BOF",
        "SCM_Replacement_pct": "30",
        "Cement_Type": "None (KOH geopolymer)",
        "Mix_Proportion_Notes": "Gold mine tailings + 30% BOF slag; KOH solution added at 20% (v/m) of total solids; 50x50x50 mm paste cubes.; SCM_Replacement_pct: BOF slag replacing gold mine tailings",
        "Compressive_Strength_7d_MPa": null,
        "Strength_Test_Method": "Unconfined compressive strength, stress-controlled machine 0.25 MPa/s, mean of 3",
        "Strength_Notes": "UCS 12.5 MPa after curing: 3 d at 90 °C, 15 M KOH (Fig. 4)."
      },
      {
        "Source_ID": "SRC-W2995159460",
        "Material_ID": "MAT-0001",
        "Experiment_ID": "EXP-0009",
        "Mix_ID": "50 BOF-15M-90",
        "Steel_Slag_Type": "BOF",
        "SCM_Replacement_pct": "50",
        "Cement_Type": "None (KOH geopolymer)",
        "Mix_Proportion_Notes": "Gold mine tailings + 50% BOF slag; KOH solution added at 20% (v/m) of total solids; 50x50x50 mm paste cubes.; SCM_Replacement_pct: BOF slag replacing gold mine tailings",
        "Compressive_Strength_7d_MPa": null,
        "Strength_Test_Method": "Unconfined compressive strength, stress-controlled machine 0.25 MPa/s, mean of 3",
        "Strength_Notes": "UCS 14.9 MPa after curing: 3 d at 90 °C, 15 M KOH (Fig. 4)."
      },
      {
        "Source_ID": "SRC-W2995159460",
        "Material_ID": "MAT-0001",
        "Experiment_ID": "EXP-0010",
        "Mix_ID": "50 BOF-10M-50",
        "Steel_Slag_Type": "BOF",
        "SCM_Replacement_pct": "50",
        "Cement_Type": "None (KOH geopolymer)",
        "Mix_Proportion_Notes": "Gold mine tailings + 50% BOF slag; KOH solution added at 20% (v/m) of total solids; 50x50x50 mm paste cubes.; SCM_Replacement_pct: BOF slag replacing gold mine tailings",
        "Compressive_Strength_7d_MPa": null,
        "Strength_Test_Method": "Unconfined compressive strength, stress-controlled machine 0.25 MPa/s, mean of 3",
        "Strength_Notes": "UCS 10.5 MPa after curing: 3 d at 50 °C, 10 M KOH (Fig. 5)."
      },
      {
        "Source_ID": "SRC-W2995159460",
        "Material_ID": "MAT-0001",
        "Experiment_ID": "EXP-0011",
        "Mix_ID": "50 BOF-10M-70",
        "Steel_Slag_Type": "BOF",
        "SCM_Replacement_pct": "50",
        "Cement_Type": "None (KOH geopolymer)",
        "Mix_Proportion_Notes": "Gold mine tailings + 50% BOF slag; KOH solution added at 20% (v/m) of total solids; 50x50x50 mm paste cubes.; SCM_Replacement_pct: BOF slag replacing gold mine tailings",
        "Compressive_Strength_7d_MPa": null,
        "Strength_Test_Method": "Unconfined compressive strength, stress-controlled machine 0.25 MPa/s, mean of 3",
        "Strength_Notes": "UCS 21.44 MPa after curing: 3 d at 70 °C, 10 M KOH (Abstract; Fig. 5)."
      },
      {
        "Source_ID": "SRC-W2995159460",
        "Material_ID": "MAT-0001",
        "Experiment_ID": "EXP-0012",
        "Mix_ID": "50 BOF-10M-50",
        "Steel_Slag_Type": "BOF",
        "SCM_Replacement_pct": "50",
        "Cement_Type": "None (KOH geopolymer)",
        "Mix_Proportion_Notes": "Gold mine tailings + 50% BOF slag; KOH solution added at 20% (v/m) of total solids; 50x50x50 mm paste cubes.; SCM_Replacement_pct: BOF slag replacing gold mine tailings",
        "Compressive_Strength_7d_MPa": null,
        "Strength_Test_Method": "Unconfined compressive strength, stress-controlled machine 0.25 MPa/s, mean of 3",
        "Strength_Notes": "UCS 14.73 MPa after curing: 6 h at 50 °C then ambient to 21 d, 10 M KOH (p.211 text; Fig. 7).",
        "Compressive_Strength_28d_MPa": null
      },
      {
        "Source_ID": "SRC-W2995159460",
        "Material_ID": "MAT-0001",
        "Experiment_ID": "EXP-0013",
        "Mix_ID": "50 BOF-10M-Ambient",
        "Steel_Slag_Type": "BOF",
        "SCM_Replacement_pct": "50",
        "Cement_Type": "None (KOH geopolymer)",
        "Mix_Proportion_Notes": "Gold mine tailings + 50% BOF slag; KOH solution added at 20% (v/m) of total solids; 50x50x50 mm paste cubes.; SCM_Replacement_pct: BOF slag replacing gold mine tailings",
        "Compressive_Strength_7d_MPa": null,
        "Strength_Test_Method": "Unconfined compressive strength, stress-controlled machine 0.25 MPa/s, mean of 3",
        "Strength_Notes": "UCS 6.9 MPa after curing: Ambient curing 56 d, 10 M KOH (Fig. 7)."
      }
    ],
    "7 Durability": [
      {
        "Source_ID": "SRC-W2995159460",
        "Material_ID": "MAT-0001",
        "Experiment_ID": "EXP-0012",
        "Mix_ID": "50 BOF-10M-50",
        "Steel_Slag_Type": "BOF",
        "Test_Category": "Leaching",
        "Test_Method": "TCLP (US EPA)",
        "Leaching": "50 BOF precursor -> geopolymer (ppm): Fe 34.55->1.87, Ni 6.67->0.21, Cu 4.44->0.88, Mn 5.87->1.12, Zn 1.33->0.34, sulphates 10489->2245; pH 8.34->11.78",
        "Durability_Result": "Over 94% Fe immobilisation; all below SA water guideline limits",
        "Durability_Notes": "Table 3."
      },
      {
        "Source_ID": "SRC-W2995159460",
        "Material_ID": "MAT-0001",
        "Experiment_ID": "EXP-0012",
        "Mix_ID": "50 BOF-10M-50",
        "Steel_Slag_Type": "BOF",
        "Test_Category": "Leaching",
        "Test_Method": "12-month static leaching, acetic acid/sodium acetate buffer pH 4.93, renewed every 30 d, AAS",
        "Test_Age": "12 months",
        "Leaching": "Release rates (mg/m2): Fe 110, Zn 89, Mn 85, Ni 12, Cu 20",
        "Durability_Result": "Release below 120 mg/m2; low environmental risk",
        "Durability_Notes": "Table 4."
      }
    ],
    "8 Carbon Uptake": [],
    "9 Citations & Provenance": [
      {
        "Source_ID": "SRC-W2995159460",
        "Material_ID": "MAT-0001",
        "Experiment_ID": "EXP-0001",
        "Fact_or_Data_Element": "UCS_MPa",
        "Reported_Value": "4.7",
        "Unit": "MPa",
        "Page_or_Table_or_Figure": "Fig. 4",
        "Extraction_Method": "Manual reading of figure (Claude)",
        "Original_Source_Text_or_Excerpt": "Fig. 4 bar/line chart: 10 BOF, 5 M KOH, 3 d at 90 °C",
        "Confidence": "Medium",
        "Reviewer": "claude-extraction",
        "Review_Date": "2026-11-06"
      },
      {
        "Source_ID": "SRC-W2995159460",
        "Material_ID": "MAT-0001",
        "Experiment_ID": "EXP-0002",
        "Fact_or_Data_Element": "UCS_MPa",
        "Reported_Value": "6.0",
        "Unit": "MPa",
        "Page_or_Table_or_Figure": "Fig. 4",
        "Extraction_Method": "Manual reading of figure (Claude)",
        "Original_Source_Text_or_Excerpt": "Fig. 4 bar/line chart: 30 BOF, 5 M KOH, 3 d at 90 °C",
        "Confidence": "Medium",
        "Reviewer": "claude-extraction",
        "Review_Date": "2026-11-06"
      },
      {
        "Source_ID": "SRC-W2995159460",
        "Material_ID": "MAT-0001",
        "Experiment_ID": "EXP-0003",
        "Fact_or_Data_Element": "UCS_MPa",
        "Reported_Value": "9.1",
        "Unit": "MPa",
        "Page_or_Table_or_Figure": "Fig. 4",
        "Extraction_Method": "Manual reading of figure (Claude)",
        "Original_Source_Text_or_Excerpt": "Fig. 4 bar/line chart: 50 BOF, 5 M KOH, 3 d at 90 °C",
        "Confidence": "Medium",
        "Reviewer": "claude-extraction",
        "Review_Date": "2026-11-06"
      },
      {
        "Source_ID": "SRC-W2995159460",
        "Material_ID": "MAT-0001",
        "Experiment_ID": "EXP-0004",
        "Fact_or_Data_Element": "UCS_MPa",
        "Reported_Value": "8.5",
        "Unit": "MPa",
        "Page_or_Table_or_Figure": "Fig. 4",
        "Extraction_Method": "Manual reading of figure (Claude)",
        "Original_Source_Text_or_Excerpt": "Fig. 4 bar/line chart: 10 BOF, 10 M KOH, 3 d at 90 °C",
        "Confidence": "Medium",
        "Reviewer": "claude-extraction",
        "Review_Date": "2026-11-06"
      },
      {
        "Source_ID": "SRC-W2995159460",
        "Material_ID": "MAT-0001",
        "Experiment_ID": "EXP-0005",
        "Fact_or_Data_Element": "UCS_MPa",
        "Reported_Value": "10.4",
        "Unit": "MPa",
        "Page_or_Table_or_Figure": "Fig. 4",
        "Extraction_Method": "Manual reading of figure (Claude)",
        "Original_Source_Text_or_Excerpt": "Fig. 4 bar/line chart: 30 BOF, 10 M KOH, 3 d at 90 °C",
        "Confidence": "Medium",
        "Reviewer": "claude-extraction",
        "Review_Date": "2026-11-06"
      },
      {
        "Source_ID": "SRC-W2995159460",
        "Material_ID": "MAT-0001",
        "Experiment_ID": "EXP-0006",
        "Fact_or_Data_Element": "UCS_MPa",
        "Reported_Value": "18.7",
        "Unit": "MPa",
        "Page_or_Table_or_Figure": "Fig. 4",
        "Extraction_Method": "Manual reading of figure (Claude)",
        "Original_Source_Text_or_Excerpt": "Fig. 4 bar/line chart: 50 BOF, 10 M KOH, 3 d at 90 °C",
        "Confidence": "Medium",
        "Reviewer": "claude-extraction",
        "Review_Date": "2026-11-06"
      },
      {
        "Source_ID": "SRC-W2995159460",
        "Material_ID": "MAT-0001",
        "Experiment_ID": "EXP-0007",
        "Fact_or_Data_Element": "UCS_MPa",
        "Reported_Value": "6.4",
        "Unit": "MPa",
        "Page_or_Table_or_Figure": "Fig. 4",
        "Extraction_Method": "Manual reading of figure (Claude)",
        "Original_Source_Text_or_Excerpt": "Fig. 4 bar/line chart: 10 BOF, 15 M KOH, 3 d at 90 °C",
        "Confidence": "Medium",
        "Reviewer": "claude-extraction",
        "Review_Date": "2026-11-06"
      },
      {
        "Source_ID": "SRC-W2995159460",
        "Material_ID": "MAT-0001",
        "Experiment_ID": "EXP-0008",
        "Fact_or_Data_Element": "UCS_MPa",
        "Reported_Value": "12.5",
        "Unit": "MPa",
        "Page_or_Table_or_Figure": "Fig. 4",
        "Extraction_Method": "Manual reading of figure (Claude)",
        "Original_Source_Text_or_Excerpt": "Fig. 4 bar/line chart: 30 BOF, 15 M KOH, 3 d at 90 °C",
        "Confidence": "Medium",
        "Reviewer": "claude-extraction",
        "Review_Date": "2026-11-06"
      },
      {
        "Source_ID": "SRC-W2995159460",
        "Material_ID": "MAT-0001",
        "Experiment_ID": "EXP-0009",
        "Fact_or_Data_Element": "UCS_MPa",
        "Reported_Value": "14.9",
        "Unit": "MPa",
        "Page_or_Table_or_Figure": "Fig. 4",
        "Extraction_Method": "Manual reading of figure (Claude)",
        "Original_Source_Text_or_Excerpt": "Fig. 4 bar/line chart: 50 BOF, 15 M KOH, 3 d at 90 °C",
        "Confidence": "Medium",
        "Reviewer": "claude-extraction",
        "Review_Date": "2026-11-06"
      },
      {
        "Source_ID": "SRC-W2995159460",
        "Material_ID": "MAT-0001",
        "Experiment_ID": "EXP-0010",
        "Fact_or_Data_Element": "UCS_MPa",
        "Reported_Value": "10.5",
        "Unit": "MPa",
        "Page_or_Table_or_Figure": "Fig. 5",
        "Extraction_Method": "Manual reading of figure (Claude)",
        "Original_Source_Text_or_Excerpt": "Fig. 5 bar/line chart: 50 BOF, 10 M KOH, 3 d at 50 °C",
        "Confidence": "Medium",
        "Reviewer": "claude-extraction",
        "Review_Date": "2026-11-06"
      },
      {
        "Source_ID": "SRC-W2995159460",
        "Material_ID": "MAT-0001",
        "Experiment_ID": "EXP-0011",
        "Fact_or_Data_Element": "UCS_MPa",
        "Reported_Value": "21.44",
        "Unit": "MPa",
        "Page_or_Table_or_Figure": "Abstract; Fig. 5",
        "Extraction_Method": "Manual reading (Claude)",
        "Original_Source_Text_or_Excerpt": "The UCS for BOF-based geopolymer was 21.44 Mega Pascals (MPa)",
        "Confidence": "High",
        "Reviewer": "claude-extraction",
        "Review_Date": "2026-11-06"
      },
      {
        "Source_ID": "SRC-W2995159460",
        "Material_ID": "MAT-0001",
        "Experiment_ID": "EXP-0012",
        "Fact_or_Data_Element": "UCS_MPa",
        "Reported_Value": "14.73",
        "Unit": "MPa",
        "Page_or_Table_or_Figure": "p.211 text; Fig. 7",
        "Extraction_Method": "Manual reading (Claude)",
        "Original_Source_Text_or_Excerpt": "A 6-h curing at 50 °C proved to be the optimum with a UCS of 14.73 reached after 21 days.",
        "Confidence": "High",
        "Reviewer": "claude-extraction",
        "Review_Date": "2026-11-06"
      },
      {
        "Source_ID": "SRC-W2995159460",
        "Material_ID": "MAT-0001",
        "Experiment_ID": "EXP-0013",
        "Fact_or_Data_Element": "UCS_MPa",
        "Reported_Value": "6.9",
        "Unit": "MPa",
        "Page_or_Table_or_Figure": "Fig. 7",
        "Extraction_Method": "Manual reading of figure (Claude)",
        "Original_Source_Text_or_Excerpt": "Fig. 7 bar/line chart: 50 BOF, 10 M KOH, Ambient curing 56 d",
        "Confidence": "Medium",
        "Reviewer": "claude-extraction",
        "Review_Date": "2026-11-06"
      },
      {
        "Source_ID": "SRC-W2995159460",
        "Material_ID": "MAT-0001",
        "Experiment_ID": "EXP-0001",
        "Fact_or_Data_Element": "CaO_pct",
        "Reported_Value": "41.1",
        "Unit": "% m/m",
        "Page_or_Table_or_Figure": "Table 1, p.208",
        "Extraction_Method": "Manual reading (Claude)",
        "Original_Source_Text_or_Excerpt": "CaO 0.53 7.26 41.1",
        "Confidence": "High",
        "Reviewer": "claude-extraction",
        "Review_Date": "2026-11-06"
      }
    ]
  },
  "reference_cleaned": "2026-11-10 (v9 rules: number columns hold numbers)"
}

File: human_extracted_data/extractions/W3016528323.json
{
  "openalex_id": "W3016528323",
  "status": "Extracted",
  "notes": "Tungsten mining waste AAB; EAF slag only as 10% co-precursor (one mix).",
  "sheets": {
    "1 Scientific Literature": [
      {
        "Source_ID": "SRC-W3016528323",
        "Title": "Strength Development and Pore Structure Characterisation of Binary Alkali-activated Binder Based on Tungsten Mining Waste",
        "Authors": "Naim Sedira, João Castro-Gomes",
        "Publication_Year": "2020",
        "Publication_Type": "Conference Paper",
        "Journal_or_Source": "KnE Engineering, RICON19 - REMINE International Conference, pp. 73-85",
        "DOI_or_URL": "10.18502/keg.v5i4.6797",
        "Country_or_Region": "Portugal",
        "Steel_Slag_Type": "EAF",
        "Study_Objective": "Improve alkali-activated tungsten mining waste mud (TMWM) binder by replacing 10 vt.% with RCBW, GGBFS or EAF slag; assess strength and MIP pore structure.",
        "Abstract_or_Key_Finding": "28 d compressive strength rose from 11.23 MPa (100% TMWM) to 17.86 (10% EAFS), 22 (10% GGBFS) and 24.98 MPa (10% RCBW). Total porosity fell from 43.88% to 37.63% with EAFS; critical pore diameter fell from 21.28 to 9.04 um.",
        "Full_Text_Access": "Open",
        "Data_Extraction_Status": "Extracted",
        "Relevant_To_SCM": "Yes",
        "Notes": "EAF slag is a minor co-precursor in an alkali-activated binder."
      }
    ],
    "2 Feedstock Chemistry": [
      {
        "Source_ID": "SRC-W3016528323",
        "Material_ID": "MAT-0001",
        "Experiment_ID": "EXP-0001",
        "Steel_Slag_Type": "EAF",
        "Source/Origin": "National steel industry, Maia and Aldeia de Paio Pires (Seixal), Portugal",
        "CaO_pct": "33.29",
        "SiO2_pct": "15",
        "Al2O3_pct": "10.08",
        "Fe2O3_pct": "30.48",
        "MgO_pct": "4.54",
        "SO3_pct": "0.19",
        "Na2O_pct": "0.13",
        "TiO2_pct": "0.82",
        "P2O5_pct": "0.24",
        "MnO_pct": "3.13",
        "Trace_Elements": "{\"Cr\": 2.1} wt%",
        "Analysis_Method": "SEM-EDS",
        "Basis_As_Reported": "wt.%",
        "Notes": "Table 1, EDS on Hitachi S-4800. K2O not detected. P listed as 'P2O3' in table (likely P2O5)."
      }
    ],
    "3 Processing": [
      {
        "Source_ID": "SRC-W3016528323",
        "Material_ID": "MAT-0001",
        "Experiment_ID": "EXP-0001",
        "Steel_Slag_Type": "EAF",
        "Initial_Material_Form": "As-received EAF slag",
        "Processing_Method": "Drying; Grinding; Milling; Sieving",
        "Equipment_or_Process": "Oven; crusher mill; ball mill",
        "Dry_or_Wet": "Dry",
        "Process_Temperature_C": "60",
        "Residence_Time": "24 h drying",
        "Energy_Input_if_Reported": "Crusher 12 kWh/t; ball mill 12.5 kWh/t (coarser) and 37.5 kWh/t (finer)",
        "Post_Process_Form": "Powder <250 um",
        "Processing_Notes": "Sieved below 250 um.; Process_Temperature_C: 60 (drying)"
      }
    ],
    "4 Particle Size": [
      {
        "Source_ID": "SRC-W3016528323",
        "Material_ID": "MAT-0001",
        "Experiment_ID": "EXP-0001",
        "Steel_Slag_Type": "EAF",
        "Measurement_Method": "Laser diffraction (CILAS 1190)",
        "D50_um": "49.65",
        "Max_Particle_Size_um": "250",
        "Grinding_Equipment": "Crusher mill + ball mill",
        "Particle_Size_Notes": "TMWM D50 145.83, GGBFS 10.91, RCBW 85.72 um."
      }
    ],
    "5 Activation": [
      {
        "Source_ID": "SRC-W3016528323",
        "Material_ID": "MAT-0001",
        "Experiment_ID": "EXP-0001",
        "Steel_Slag_Type": "EAF",
        "Activation_Type": "Combined",
        "Activator_or_Additive": "Sodium silicate (Solvay D40, Ms 3.23) + NaOH",
        "Activator_Dosage": "Precursor/activator ratio 3",
        "Activator_Concentration": "NaOH 10 M; SS:SH = 66.67:33.33 wt%",
        "Activation_Temperature_C": "60",
        "Activation_Time": "24 h oven, then laboratory temperature to 28 d",
        "Thermal_Activation": "Oven curing 60 °C 24 h",
        "Chemical_Activation": "Alkali activation (Na2SiO3 + NaOH)",
        "Activation_Notes": "Mix 90TMW+10EAFS; element ratios Si/Al 2.435, Ca/Si 0.118, K/Al 0.216, Na/Si 0.270."
      }
    ],
    "6 Concrete Performance": [
      {
        "Source_ID": "SRC-W3016528323",
        "Material_ID": "MAT-0001",
        "Experiment_ID": "EXP-0001",
        "Mix_ID": "90TMW+10EAFS",
        "Steel_Slag_Type": "EAF",
        "SCM_Replacement_pct": "10",
        "Cement_Type": "None (alkali-activated)",
        "Mix_Proportion_Notes": "90% TMWM + 10% EAFS; activator SS/SH 2:1, P/A = 3. Paste.; SCM_Replacement_pct: 10 (EAFS replacing TMWM by vt.%)",
        "Compressive_Strength_7d_MPa": "14.66",
        "Compressive_Strength_28d_MPa": "17.86",
        "Strength_Test_Method": "EN 196-1, 25 mm cubes, 0.05 kN/s, mean of 5",
        "Strength_Notes": "14 d: 15.66 MPa. Text gives 28 d as 17.28 MPa in one place, Table 3 gives 17.86. Control 100TMW: 7.73 / 10.07 / 11.23 MPa at 7/14/28 d."
      }
    ],
    "7 Durability": [
      {
        "Source_ID": "SRC-W3016528323",
        "Material_ID": "MAT-0001",
        "Experiment_ID": "EXP-0001",
        "Mix_ID": "90TMW+10EAFS",
        "Steel_Slag_Type": "EAF",
        "Test_Category": "Permeability",
        "Test_Method": "Mercury intrusion porosimetry (Micromeritics AutoPore IV 9500)",
        "Test_Age": "28 d",
        "Permeability": "Total porosity 37.63%; average pore 0.22 um; critical pore 9.04 um",
        "Durability_Result": "Pores: mesopores 5.55%, macropores 61.78%, air voids/cracks 32.67%; skeletal density 3.84 g/cm3",
        "Durability_Notes": "Table 4. Control 100TMW porosity 43.88%, critical pore 21.28 um."
      }
    ],
    "8 Carbon Uptake": [],
    "9 Citations & Provenance": [
      {
        "Source_ID": "SRC-W3016528323",
        "Material_ID": "MAT-0001",
        "Experiment_ID": "EXP-0001",
        "Fact_or_Data_Element": "Compressive_Strength_28d_MPa",
        "Reported_Value": "17.86",
        "Unit": "MPa",
        "Page_or_Table_or_Figure": "Table 3, p.79",
        "Extraction_Method": "Manual reading (Claude)",
        "Original_Source_Text_or_Excerpt": "CS at 28 days 11.23 17.86 22 24.98",
        "Confidence": "High",
        "Reviewer": "claude-extraction",
        "Review_Date": "2026-11-06",
        "Provenance_Notes": "Text p.78 also states 17.28 MPa."
      },
      {
        "Source_ID": "SRC-W3016528323",
        "Material_ID": "MAT-0001",
        "Experiment_ID": "EXP-0001",
        "Fact_or_Data_Element": "Compressive_Strength_7d_MPa",
        "Reported_Value": "14.66",
        "Unit": "MPa",
        "Page_or_Table_or_Figure": "Table 3, p.79",
        "Extraction_Method": "Manual reading (Claude)",
        "Original_Source_Text_or_Excerpt": "CS at 7 days 7.73 14.66 17.2 18.57",
        "Confidence": "High",
        "Reviewer": "claude-extraction",
        "Review_Date": "2026-11-06",
        "Provenance_Notes": null
      },
      {
        "Source_ID": "SRC-W3016528323",
        "Material_ID": "MAT-0001",
        "Experiment_ID": "EXP-0001",
        "Fact_or_Data_Element": "CaO_pct",
        "Reported_Value": "33.29",
        "Unit": "wt.%",
        "Page_or_Table_or_Figure": "Table 1, p.76",
        "Extraction_Method": "Manual reading (Claude)",
        "Original_Source_Text_or_Excerpt": "CaO 0.69 33.29 48.71 0.82",
        "Confidence": "High",
        "Reviewer": "claude-extraction",
        "Review_Date": "2026-11-06",
        "Provenance_Notes": null
      },
      {
        "Source_ID": "SRC-W3016528323",
        "Material_ID": "MAT-0001",
        "Experiment_ID": "EXP-0001",
        "Fact_or_Data_Element": "Total_porosity_pct",
        "Reported_Value": "37.63",
        "Unit": "%",
        "Page_or_Table_or_Figure": "Table 4, p.83",
        "Extraction_Method": "Manual reading (Claude)",
        "Original_Source_Text_or_Excerpt": "Porosity (%) 43.88 37.63 25.41 27.28",
        "Confidence": "High",
        "Reviewer": "claude-extraction",
        "Review_Date": "2026-11-06",
        "Provenance_Notes": null
      }
    ]
  },
  "reference_cleaned": "2026-11-11 (v9 rules applied; not re-read against the PDF)"
}
