Repository: DivyaK751/Steel-Slag-SLM

# Steel-Slag-SLM

## Missing abstracts

Some papers have no abstract on OpenAlex. `fill-abstracts` downloads each one's PDF from Drive,
sends its first 3 pages to Gemini with
[prompts/extract_abstract.yaml](prompts/extract_abstract.yaml), and writes the abstract back to
the `papers` table. It runs nightly after the fetch, and can be run by hand:

```bash
uv run fill-abstracts --max-papers 5 --dry-run  # log the abstracts, write nothing
uv run fill-abstracts                           # every paper still missing an abstract
```

`abstract_source` records where each abstract came from:

| Value | Meaning |
|---|---|
| `openalex` | From OpenAlex |

File: human_extracted_data/extractions/W3034880657.json
{
  "openalex_id": "W3034880657",
  "status": "Extracted",
  "notes": "Steel slag 20% cement replacement + steel fibers for pavement concrete; flexural & slump only; no slag chemistry.",
  "sheets": {
    "1 Scientific Literature": [
      {
        "Source_ID": "SRC-W3034880657",
        "Title": "Developing a Higher Performance and Less Thickness Concrete Pavement: Using a Nonconventional Concrete Mixture",
        "Authors": "Fady M. A. Hassouna, Yeon Woo Jung",
        "Publication_Year": "2020",
        "Publication_Type": "Journal Article",
        "Journal_or_Source": "Advances in Civil Engineering, Vol. 2020, Article ID 8822994",
        "DOI_or_URL": "10.1155/2020/8822994",
        "Country_or_Region": "Palestine; Republic of Korea",
        "Steel_Slag_Type": "Other Steel Slag",
        "Study_Objective": "Develop a pavement concrete with higher flexural strength using steel slag as SCM (20% of cementitious) plus hooked-end steel fibers, to reduce rigid pavement thickness.",
        "Abstract_or_Key_Finding": "20% steel slag with 1.0-1.5% steel fibers raised 28 d flexural strength by 48.9-50.5% vs reference (max 9.7 MPa), allowing >24-30% thinner pavement. Slag improved flexural strength of fiber concrete by 3.3-15.9% but reduced slump.",
        "Full_Text_Access": "Open",
        "Data_Extraction_Status": "Extracted",
        "Relevant_To_SCM": "Yes",
        "Notes": "Slag type not specified (\"produced in a steel factory as a result of burning the iron ore\"). Slag contents 10/20/30% trialled; 20% chosen, only 20% results reported."
      }
    ],
    "2 Feedstock Chemistry": [
      {
        "Source_ID": "SRC-W3034880657",
        "Material_ID": "MAT-0001",
        "Experiment_ID": "EXP-0006",
        "Steel_Slag_Type": "Other Steel Slag",
        "Source/Origin": "Steel factory (not named)",
        "Notes": "No chemical composition reported. Specific gravity 1.65 g/cm3."
      }
    ],
    "3 Processing": [],
    "4 Particle Size": [],
    "5 Activation": [],
    "6 Concrete Performance": [
      {
        "Source_ID": "SRC-W3034880657",
        "Material_ID": null,
        "Experiment_ID": "EXP-0001",
        "Mix_ID": "Mixture 1",
        "Steel_Slag_Type": "Other Steel Slag",
        "SCM_Replacement_pct": "0",
        "Cement_Type": "Portland cement Type I (BS 12:1991)",
        "Water_Binder_Ratio": "0.47",
        "Admixtures": "Conplast SP430 superplasticizer 3% by mass of cement",
        "Mix_Proportion_Notes": "Cement:fine:coarse = 1:2:4 by mass; quartz coarse aggregate (19 mm max), sea sand; hooked-end steel fibers 0% by volume of concrete (60 mm, 0.8 mm, L/D 75, 1050 MPa).; Water_Binder_Ratio: 0.47 (w/c)",
        "Workability_Slump_mm": "190",
        "Flexural_Strength_MPa": "4.8",
        "Strength_Test_Method": "ASTM C78 flexural, 150x150x900 mm beams; slump ASTM C143",
        "Strength_Notes": "Flexural 7 d 1.8 MPa, 28 d 4.8 MPa (Table 4). Compressive specimens prepared but compressive results not reported. Reference mix without slag."
      },
      {
        "Source_ID": "SRC-W3034880657",
        "Material_ID": null,
        "Experiment_ID": "EXP-0002",
        "Mix_ID": "Mixture 2",
        "Steel_Slag_Type": "Other Steel Slag",
        "SCM_Replacement_pct": "0",
        "Cement_Type": "Portland cement Type I (BS 12:1991)",
        "Water_Binder_Ratio": "0.47",
        "Admixtures": "Conplast SP430 superplasticizer 3% by mass of cement",
        "Mix_Proportion_Notes": "Cement:fine:coarse = 1:2:4 by mass; quartz coarse aggregate (19 mm max), sea sand; hooked-end steel fibers 0.5% by volume of concrete (60 mm, 0.8 mm, L/D 75, 1050 MPa).; Water_Binder_Ratio: 0.47 (w/c)",
        "Workability_Slump_mm": "142",
        "Flexural_Strength_MPa": "7.4",
        "Strength_Test_Method": "ASTM C78 flexural, 150x150x900 mm beams; slump ASTM C143",
        "Strength_Notes": "Flexural 7 d 2.7 MPa, 28 d 7.4 MPa (Table 4). Compressive specimens prepared but compressive results not reported. Reference mix without slag."
      },
      {
        "Source_ID": "SRC-W3034880657",
        "Material_ID": null,
        "Experiment_ID": "EXP-0003",
        "Mix_ID": "Mixture 3",
        "Steel_Slag_Type": "Other Steel Slag",
        "SCM_Replacement_pct": "0",
        "Cement_Type": "Portland cement Type I (BS 12:1991)",
        "Water_Binder_Ratio": "0.47",
        "Admixtures": "Conplast SP430 superplasticizer 3% by mass of cement",
        "Mix_Proportion_Notes": "Cement:fine:coarse = 1:2:4 by mass; quartz coarse aggregate (19 mm max), sea sand; hooked-end steel fibers 1.0% by volume of concrete (60 mm, 0.8 mm, L/D 75, 1050 MPa).; Water_Binder_Ratio: 0.47 (w/c)",
        "Workability_Slump_mm": "78",
        "Flexural_Strength_MPa": "8.6",
        "Strength_Test_Method": "ASTM C78 flexural, 150x150x900 mm beams; slump ASTM C143",
        "Strength_Notes": "Flexural 7 d 3.3 MPa, 28 d 8.6 MPa (Table 4). Compressive specimens prepared but compressive results not reported. Reference mix without slag."
      },
      {
        "Source_ID": "SRC-W3034880657",
        "Material_ID": null,
        "Experiment_ID": "EXP-0004",
        "Mix_ID": "Mixture 4",
        "Steel_Slag_Type": "Other Steel Slag",
        "SCM_Replacement_pct": "0",
        "Cement_Type": "Portland cement Type I (BS 12:1991)",
        "Water_Binder_Ratio": "0.47",
        "Admixtures": "Conplast SP430 superplasticizer 3% by mass of cement",
        "Mix_Proportion_Notes": "Cement:fine:coarse = 1:2:4 by mass; quartz coarse aggregate (19 mm max), sea sand; hooked-end steel fibers 1.5% by volume of concrete (60 mm, 0.8 mm, L/D 75, 1050 MPa).; Water_Binder_Ratio: 0.47 (w/c)",
        "Workability_Slump_mm": "24",
        "Flexural_Strength_MPa": "9.2",
        "Strength_Test_Method": "ASTM C78 flexural, 150x150x900 mm beams; slump ASTM C143",
        "Strength_Notes": "Flexural 7 d 3.5 MPa, 28 d 9.2 MPa (Table 4). Compressive specimens prepared but compressive results not reported. Reference mix without slag."
      },
      {
        "Source_ID": "SRC-W3034880657",
        "Material_ID": null,
        "Experiment_ID": "EXP-0005",
        "Mix_ID": "Mixture 5",
        "Steel_Slag_Type": "Other Steel Slag",
        "SCM_Replacement_pct": "0",
        "Cement_Type": "Portland cement Type I (BS 12:1991)",
        "Water_Binder_Ratio": "0.47",
        "Admixtures": "Conplast SP430 superplasticizer 3% by mass of cement",
        "Mix_Proportion_Notes": "Cement:fine:coarse = 1:2:4 by mass; quartz coarse aggregate (19 mm max), sea sand; hooked-end steel fibers 2.0% by volume of concrete (60 mm, 0.8 mm, L/D 75, 1050 MPa).; Water_Binder_Ratio: 0.47 (w/c)",
        "Workability_Slump_mm": "5",
        "Flexural_Strength_MPa": "8.7",
        "Strength_Test_Method": "ASTM C78 flexural, 150x150x900 mm beams; slump ASTM C143",
        "Strength_Notes": "Flexural 7 d 3.5 MPa, 28 d 8.7 MPa (Table 4). Compressive specimens prepared but compressive results not reported. Reference mix without slag."
      },
      {
        "Source_ID": "SRC-W3034880657",
        "Material_ID": "MAT-0001",
        "Experiment_ID": "EXP-0006",
        "Mix_ID": "Mixture 6",
        "Steel_Slag_Type": "Other Steel Slag",
        "SCM_Replacement_pct": "20",
        "Cement_Type": "Portland cement Type I (BS 12:1991)",
        "Water_Binder_Ratio": "0.47",
        "Admixtures": "Conplast SP430 superplasticizer 3% by mass of cement",
        "Mix_Proportion_Notes": "Cement:fine:coarse = 1:2:4 by mass; quartz coarse aggregate (19 mm max), sea sand; hooked-end steel fibers 0% by volume of concrete (60 mm, 0.8 mm, L/D 75, 1050 MPa).; Water_Binder_Ratio: 0.47 (w/c)",
        "Workability_Slump_mm": "166",
        "Flexural_Strength_MPa": "6.6",
        "Strength_Test_Method": "ASTM C78 flexural, 150x150x900 mm beams; slump ASTM C143",
        "Strength_Notes": "Flexural 7 d 3.1 MPa, 28 d 6.6 MPa (Table 4). Compressive specimens prepared but compressive results not reported."
      },
      {
        "Source_ID": "SRC-W3034880657",
        "Material_ID": "MAT-0001",
        "Experiment_ID": "EXP-0007",
        "Mix_ID": "Mixture 7",
        "Steel_Slag_Type": "Other Steel Slag",
        "SCM_Replacement_pct": "20",
        "Cement_Type": "Portland cement Type I (BS 12:1991)",
        "Water_Binder_Ratio": "0.47",
        "Admixtures": "Conplast SP430 superplasticizer 3% by mass of cement",
        "Mix_Proportion_Notes": "Cement:fine:coarse = 1:2:4 by mass; quartz coarse aggregate (19 mm max), sea sand; hooked-end steel fibers 0.5% by volume of concrete (60 mm, 0.8 mm, L/D 75, 1050 MPa).; Water_Binder_Ratio: 0.47 (w/c)",
        "Workability_Slump_mm": "127",
        "Flexural_Strength_MPa": "8.8",
        "Strength_Test_Method": "ASTM C78 flexural, 150x150x900 mm beams; slump ASTM C143",
        "Strength_Notes": "Flexural 7 d 5.8 MPa, 28 d 8.8 MPa (Table 4). Compressive specimens prepared but compressive results not reported."
      },
      {
        "Source_ID": "SRC-W3034880657",
        "Material_ID": "MAT-0001",
        "Experiment_ID": "EXP-0008",
        "Mix_ID": "Mixture 8",
        "Steel_Slag_Type": "Other Steel Slag",
        "SCM_Replacement_pct": "20",
        "Cement_Type": "Portland cement Type I (BS 12:1991)",
        "Water_Binder_Ratio": "0.47",
        "Admixtures": "Conplast SP430 superplasticizer 3% by mass of cement",
        "Mix_Proportion_Notes": "Cement:fine:coarse = 1:2:4 by mass; quartz coarse aggregate (19 mm max), sea sand; hooked-end steel fibers 1.0% by volume of concrete (60 mm, 0.8 mm, L/D 75, 1050 MPa).; Water_Binder_Ratio: 0.47 (w/c)",
        "Workability_Slump_mm": "64",
        "Flexural_Strength_MPa": "9.4",
        "Strength_Test_Method": "ASTM C78 flexural, 150x150x900 mm beams; slump ASTM C143",
        "Strength_Notes": "Flexural 7 d 7.2 MPa, 28 d 9.4 MPa (Table 4). Compressive specimens prepared but compressive results not reported."
      },
      {
        "Source_ID": "SRC-W3034880657",
        "Material_ID": "MAT-0001",
        "Experiment_ID": "EXP-0009",
        "Mix_ID": "Mixture 9",
        "Steel_Slag_Type": "Other Steel Slag",
        "SCM_Replacement_pct": "20",
        "Cement_Type": "Portland cement Type I (BS 12:1991)",
        "Water_Binder_Ratio": "0.47",
        "Admixtures": "Conplast SP430 superplasticizer 3% by mass of cement",
        "Mix_Proportion_Notes": "Cement:fine:coarse = 1:2:4 by mass; quartz coarse aggregate (19 mm max), sea sand; hooked-end steel fibers 1.5% by volume of concrete (60 mm, 0.8 mm, L/D 75, 1050 MPa).; Water_Binder_Ratio: 0.47 (w/c)",
        "Workability_Slump_mm": "18",
        "Flexural_Strength_MPa": "9.7",
        "Strength_Test_Method": "ASTM C78 flexural, 150x150x900 mm beams; slump ASTM C143",
        "Strength_Notes": "Flexural 7 d 7.7 MPa, 28 d 9.7 MPa (Table 4). Compressive specimens prepared but compressive results not reported."
      },
      {
        "Source_ID": "SRC-W3034880657",
        "Material_ID": "MAT-0001",
        "Experiment_ID": "EXP-0010",
        "Mix_ID": "Mixture 10",
        "Steel_Slag_Type": "Other Steel Slag",
        "SCM_Replacement_pct": "20",
        "Cement_Type": "Portland cement Type I (BS 12:1991)",
        "Water_Binder_Ratio": "0.47",
        "Admixtures": "Conplast SP430 superplasticizer 3% by mass of cement",
        "Mix_Proportion_Notes": "Cement:fine:coarse = 1:2:4 by mass; quartz coarse aggregate (19 mm max), sea sand; hooked-end steel fibers 2.0% by volume of concrete (60 mm, 0.8 mm, L/D 75, 1050 MPa).; Water_Binder_Ratio: 0.47 (w/c)",
        "Workability_Slump_mm": "2.0",
        "Flexural_Strength_MPa": "9",
        "Strength_Test_Method": "ASTM C78 flexural, 150x150x900 mm beams; slump ASTM C143",
        "Strength_Notes": "Flexural 7 d 7.5 MPa, 28 d 9 MPa (Table 4). Compressive specimens prepared but compressive results not reported."
      }
    ],
    "7 Durability": [],
    "8 Carbon Uptake": [],
    "9 Citations & Provenance": [
      {
        "Source_ID": "SRC-W3034880657",
        "Material_ID": null,
        "Experiment_ID": "EXP-0001",
        "Fact_or_Data_Element": "Flexural_Strength_28d_MPa",
        "Reported_Value": "4.8",
        "Unit": "MPa",
        "Page_or_Table_or_Figure": "Table 4, p.5",
        "Extraction_Method": "Manual reading (Claude)",
        "Original_Source_Text_or_Excerpt": "1 0 3 0 1.8 4.8",
        "Confidence": "High",
        "Reviewer": "claude-extraction",
        "Review_Date": "2026-11-06"
      },
      {
        "Source_ID": "SRC-W3034880657",
        "Material_ID": null,
        "Experiment_ID": "EXP-0002",
        "Fact_or_Data_Element": "Flexural_Strength_28d_MPa",
        "Reported_Value": "7.4",
        "Unit": "MPa",
        "Page_or_Table_or_Figure": "Table 4, p.5",
        "Extraction_Method": "Manual reading (Claude)",
        "Original_Source_Text_or_Excerpt": "2 0 3 0.5 2.7 7.4",
        "Confidence": "High",
        "Reviewer": "claude-extraction",
        "Review_Date": "2026-11-06"
      },
      {
        "Source_ID": "SRC-W3034880657",
        "Material_ID": null,
        "Experiment_ID": "EXP-0003",
        "Fact_or_Data_Element": "Flexural_Strength_28d_MPa",
        "Reported_Value": "8.6",
        "Unit": "MPa",
        "Page_or_Table_or_Figure": "Table 4, p.5",
        "Extraction_Method": "Manual reading (Claude)",
        "Original_Source_Text_or_Excerpt": "3 0 3 1.0 3.3 8.6",
        "Confidence": "High",
        "Reviewer": "claude-extraction",
        "Review_Date": "2026-11-06"
      },
      {
        "Source_ID": "SRC-W3034880657",
        "Material_ID": null,
        "Experiment_ID": "EXP-0004",
        "Fact_or_Data_Element": "Flexural_Strength_28d_MPa",
        "Reported_Value": "9.2",
        "Unit": "MPa",
        "Page_or_Table_or_Figure": "Table 4, p.5",
        "Extraction_Method": "Manual reading (Claude)",
        "Original_Source_Text_or_Excerpt": "4 0 3 1.5 3.5 9.2",
        "Confidence": "High",
        "Reviewer": "claude-extraction",
        "Review_Date": "2026-11-06"
      },
      {
        "Source_ID": "SRC-W3034880657",
        "Material_ID": null,
        "Experiment_ID": "EXP-0005",
        "Fact_or_Data_Element": "Flexural_Strength_28d_MPa",
        "Reported_Value": "8.7",
        "Unit": "MPa",
        "Page_or_Table_or_Figure": "Table 4, p.5",
        "Extraction_Method": "Manual reading (Claude)",
        "Original_Source_Text_or_Excerpt": "5 0 3 2.0 3.5 8.7",
        "Confidence": "High",
        "Reviewer": "claude-extraction",
        "Review_Date": "2026-11-06"
      },
      {
        "Source_ID": "SRC-W3034880657",
        "Material_ID": "MAT-0001",
        "Experiment_ID": "EXP-0006",
        "Fact_or_Data_Element": "Flexural_Strength_28d_MPa",
        "Reported_Value": "6.6",
        "Unit": "MPa",
        "Page_or_Table_or_Figure": "Table 4, p.5",
        "Extraction_Method": "Manual reading (Claude)",
        "Original_Source_Text_or_Excerpt": "6 20 3 0 3.1 6.6",
        "Confidence": "High",
        "Reviewer": "claude-extraction",
        "Review_Date": "2026-11-06"
      },
      {
        "Source_ID": "SRC-W3034880657",
        "Material_ID": "MAT-0001",
        "Experiment_ID": "EXP-0007",
        "Fact_or_Data_Element": "Flexural_Strength_28d_MPa",
        "Reported_Value": "8.8",
        "Unit": "MPa",
        "Page_or_Table_or_Figure": "Table 4, p.5",
        "Extraction_Method": "Manual reading (Claude)",
        "Original_Source_Text_or_Excerpt": "7 20 3 0.5 5.8 8.8",
        "Confidence": "High",
        "Reviewer": "claude-extraction",
        "Review_Date": "2026-11-06"
      },
      {
        "Source_ID": "SRC-W3034880657",
        "Material_ID": "MAT-0001",
        "Experiment_ID": "EXP-0008",
        "Fact_or_Data_Element": "Flexural_Strength_28d_MPa",
        "Reported_Value": "9.4",
        "Unit": "MPa",
        "Page_or_Table_or_Figure": "Table 4, p.5",
        "Extraction_Method": "Manual reading (Claude)",
        "Original_Source_Text_or_Excerpt": "8 20 3 1.0 7.2 9.4",
        "Confidence": "High",
        "Reviewer": "claude-extraction",
        "Review_Date": "2026-11-06"
      },
      {
        "Source_ID": "SRC-W3034880657",
        "Material_ID": "MAT-0001",
        "Experiment_ID": "EXP-0009",
        "Fact_or_Data_Element": "Flexural_Strength_28d_MPa",
        "Reported_Value": "9.7",
        "Unit": "MPa",
        "Page_or_Table_or_Figure": "Table 4, p.5",
        "Extraction_Method": "Manual reading (Claude)",
        "Original_Source_Text_or_Excerpt": "9 20 3 1.5 7.7 9.7",
        "Confidence": "High",
        "Reviewer": "claude-extraction",
        "Review_Date": "2026-11-06"
      },
      {
        "Source_ID": "SRC-W3034880657",
        "Material_ID": "MAT-0001",
        "Experiment_ID": "EXP-0010",
        "Fact_or_Data_Element": "Flexural_Strength_28d_MPa",
        "Reported_Value": "9",
        "Unit": "MPa",
        "Page_or_Table_or_Figure": "Table 4, p.5",
        "Extraction_Method": "Manual reading (Claude)",
        "Original_Source_Text_or_Excerpt": "10 20 3 2.0 7.5 9",
        "Confidence": "High",
        "Reviewer": "claude-extraction",
        "Review_Date": "2026-11-06"
      }
    ]
  },
  "reference_cleaned": "2026-11-11 (v9 rules applied; not re-read against the PDF)"
}

File: human_extracted_data/extractions/W3035579107.json
{
  "openalex_id": "W3035579107",
  "status": "Extracted",
  "notes": "EAF oxidizing slag 10-20% cement replacement in concrete; strength, setting, electrical properties.",
  "sheets": {
    "1 Scientific Literature": [
      {
        "Source_ID": "SRC-W3035579107",
        "Title": "Effects of Steelmaking Slag and Moisture on Electrical Properties of Concrete",
        "Authors": "Se-Hee Hong, Tian-Feng Yuan, Jin-Seok Choi, Young-Soo Yoon",
        "Publication_Year": "2020",
        "Publication_Type": "Journal Article",
        "Journal_or_Source": "Materials 2020, 13, 2675",
        "DOI_or_URL": "10.3390/ma13122675",
        "Country_or_Region": "Republic of Korea",
        "Steel_Slag_Type": "EAF",
        "Study_Objective": "Evaluate setting, strength and electrical (resistivity, piezoresistivity, gauge factor) properties of concrete with 10-20% EAF oxidizing slag as binder, with/without gypsum, and the effect of moisture.",
        "Abstract_or_Key_Finding": "Slag delayed setting; compressive strength similar to control up to 15% replacement (~60 MPa at 28 d), SS20 ~27% lower. 2% gypsum (SS15G) restored early strength. Slag lowered resistivity and raised FCR and gauge factor; drying doubled resistivity; free CaO expansion under load cracked concrete and affected GF.",
        "Full_Text_Access": "Open",
        "Data_Extraction_Status": "Extracted",
        "Relevant_To_SCM": "Yes",
        "Notes": "Self-sensing concrete focus."
      }
    ],
    "2 Feedstock Chemistry": [
      {
        "Source_ID": "SRC-W3035579107",
        "Material_ID": "MAT-0001",
        "Experiment_ID": "EXP-0002",
        "Steel_Slag_Type": "EAF",
        "Source/Origin": "EAF oxidizing slag, Republic of Korea (~40% iron oxide)",
        "CaO_pct": "22.1",
        "SiO2_pct": "14.2",
        "Al2O3_pct": "11.1",
        "MgO_pct": "3.33",
        "SO3_pct": "0.02",
        "TiO2_pct": "0.69",
        "MnO_pct": "5.59",
        "Basis_As_Reported": "% (mass)",
        "Notes": "Table 2. T-Fe (FeO, Fe2O3) 39.9% reported as total iron, so Fe2O3 field left blank. Density 3.96 g/cm3. Analysis method not stated. OPC: SiO2 23.0, CaO 63.0, Al2O3 6.5."
      }
    ],
    "3 Processing": [
      {
        "Source_ID": "SRC-W3035579107",
        "Material_ID": "MAT-0001",
        "Experiment_ID": "EXP-0002",
        "Steel_Slag_Type": "EAF",
        "Initial_Material_Form": "EAF oxidizing slag aggregate",
        "Processing_Method": "Grinding; Milling",
        "Equipment_or_Process": "Jaw crusher, then ball mill",
        "Dry_or_Wet": "Dry",
        "Residence_Time": "3 h ball milling",
        "Post_Process_Form": "Powder, Blaine ~5000 cm2/g",
        "Processing_Notes": "Measured Blaine 4893 cm2/g (Table 2)."
      }
    ],
    "4 Particle Size": [
      {
        "Source_ID": "SRC-W3035579107",
        "Material_ID": "MAT-0001",
        "Experiment_ID": "EXP-0002",
        "Steel_Slag_Type": "EAF",
        "Measurement_Method": "Laser diffraction (CILAS 990); Blaine",
        "Mean_Particle_Size_um": "27.15",
        "Blaine_m2_per_kg": "489.3",
        "Grinding_Time": "3 h",
        "Grinding_Equipment": "Ball mill",
        "Particle_Size_Notes": "Blaine reported as 4893 cm2/g; converted unit only (=489.3 m2/kg)."
      }
    ],
    "5 Activation": [
      {
        "Source_ID": "SRC-W3035579107",
        "Material_ID": "MAT-0001",
        "Experiment_ID": "EXP-0005",
        "Steel_Slag_Type": "EAF",
        "Activation_Type": "Chemical",
        "Activator_or_Additive": "Calcium sulfate hemihydrate gypsum",
        "Activator_Dosage": "2% of binder",
        "Chemical_Activation": "Sulfate addition to offset early-strength loss",
        "Activation_Notes": "SS15G mix; strength similar or higher than NN at all ages."
      }
    ],
    "6 Concrete Performance": [
      {
        "Source_ID": "SRC-W3035579107",
        "Material_ID": null,
        "Experiment_ID": "EXP-0001",
        "Mix_ID": "NN",
        "Steel_Slag_Type": "EAF",
        "SCM_Replacement_pct": "0",
        "Cement_Type": "Type I OPC",
        "Other_SCMs": null,
        "Water_Binder_Ratio": "0.325",
        "Admixtures": "Polycarboxylate superplasticizer 0.19% of binder",
        "Mix_Proportion_Notes": "By cement weight ratio: water 0.32, cement 1.00, fine agg 1.25, coarse agg 1.86 (Table 1). River sand; coarse agg max 19 mm.",
        "Set_Time_Initial_min": "272",
        "Set_Time_Final_min": "527",
        "Compressive_Strength_3d_MPa": "45",
        "Compressive_Strength_7d_MPa": "56",
        "Compressive_Strength_28d_MPa": "64.5",
        "Strength_Test_Method": "ASTM C39 compressive, ASTM C496 splitting, 100x200 mm cylinders; setting ASTM C403",
        "Strength_Notes": "Setting from Table 3 (4.54 h / 8.79 h). Compressive values read from Fig. 6. Splitting tensile 28 d 3.95 MPa (Fig. 7). Reference mix."
      },
      {
        "Source_ID": "SRC-W3035579107",
        "Material_ID": "MAT-0001",
        "Experiment_ID": "EXP-0002",
        "Mix_ID": "SS10",
        "Steel_Slag_Type": "EAF",
        "SCM_Replacement_pct": "10",
        "Cement_Type": "Type I OPC",
        "Other_SCMs": null,
        "Water_Binder_Ratio": "0.325",
        "Admixtures": "Polycarboxylate superplasticizer 0.19% of binder",
        "Mix_Proportion_Notes": "By cement weight ratio: water 0.36, cement 1.00, fine agg 1.39, coarse agg 2.06 (Table 1). River sand; coarse agg max 19 mm.",
        "Set_Time_Initial_min": "335",
        "Set_Time_Final_min": "542",
        "Compressive_Strength_3d_MPa": "38",
        "Compressive_Strength_7d_MPa": "49.5",
        "Compressive_Strength_28d_MPa": "61",
        "Strength_Test_Method": "ASTM C39 compressive, ASTM C496 splitting, 100x200 mm cylinders; setting ASTM C403",
        "Strength_Notes": "Setting from Table 3 (5.59 h / 9.03 h). Compressive values read from Fig. 6. Splitting tensile 28 d 3.85 MPa (Fig. 7)."
      },
      {
        "Source_ID": "SRC-W3035579107",
        "Material_ID": "MAT-0001",
        "Experiment_ID": "EXP-0003",
        "Mix_ID": "SS15",
        "Steel_Slag_Type": "EAF",
        "SCM_Replacement_pct": "15",
        "Cement_Type": "Type I OPC",
        "Other_SCMs": null,
        "Water_Binder_Ratio": "0.325",
        "Admixtures": "Polycarboxylate superplasticizer 0.19% of binder",
        "Mix_Proportion_Notes": "By cement weight ratio: water 0.38, cement 1.00, fine agg 1.48, coarse agg 2.18 (Table 1). River sand; coarse agg max 19 mm.",
        "Set_Time_Initial_min": "340",
        "Set_Time_Final_min": "560",
        "Compressive_Strength_3d_MPa": "37",
        "Compressive_Strength_7d_MPa": "48.5",
        "Compressive_Strength_28d_MPa": "59",
        "Strength_Test_Method": "ASTM C39 compressive, ASTM C496 splitting, 100x200 mm cylinders; setting ASTM C403",
        "Strength_Notes": "Setting from Table 3 (5.67 h / 9.33 h). Compressive values read from Fig. 6. Splitting tensile 28 d 4.05 MPa (Fig. 7)."
      },
      {
        "Source_ID": "SRC-W3035579107",
        "Material_ID": "MAT-0001",
        "Experiment_ID": "EXP-0004",
        "Mix_ID": "SS20",
        "Steel_Slag_Type": "EAF",
        "SCM_Replacement_pct": "20",
        "Cement_Type": "Type I OPC",
        "Other_SCMs": null,
        "Water_Binder_Ratio": "0.325",
        "Admixtures": "Polycarboxylate superplasticizer 0.19% of binder",
        "Mix_Proportion_Notes": "By cement weight ratio: water 0.41, cement 1.00, fine agg 1.57, coarse agg 2.32 (Table 1). River sand; coarse agg max 19 mm.",
        "Set_Time_Initial_min": "349",
        "Set_Time_Final_min": "593",
        "Compressive_Strength_3d_MPa": "33.5",
        "Compressive_Strength_7d_MPa": "41",
        "Compressive_Strength_28d_MPa": "47.5",
        "Strength_Test_Method": "ASTM C39 compressive, ASTM C496 splitting, 100x200 mm cylinders; setting ASTM C403",
        "Strength_Notes": "Setting from Table 3 (5.82 h / 9.88 h). Compressive values read from Fig. 6. Splitting tensile 28 d 3.65 MPa (Fig. 7)."
      },
      {
        "Source_ID": "SRC-W3035579107",
        "Material_ID": "MAT-0001",
        "Experiment_ID": "EXP-0005",
        "Mix_ID": "SS15G",
        "Steel_Slag_Type": "EAF",
        "SCM_Replacement_pct": "15",
        "Cement_Type": "Type I OPC",
        "Other_SCMs": "Calcium sulfate hemihydrate gypsum 2% of binder",
        "Water_Binder_Ratio": "0.325",
        "Admixtures": "Polycarboxylate superplasticizer 0.19% of binder",
        "Mix_Proportion_Notes": "By cement weight ratio: water 0.38, cement 1.00, fine agg 1.48, coarse agg 2.18 (Table 1). River sand; coarse agg max 19 mm.",
        "Set_Time_Initial_min": "314",
        "Set_Time_Final_min": "564",
        "Compressive_Strength_3d_MPa": "48",
        "Compressive_Strength_7d_MPa": "59.5",
        "Compressive_Strength_28d_MPa": "65",
        "Strength_Test_Method": "ASTM C39 compressive, ASTM C496 splitting, 100x200 mm cylinders; setting ASTM C403",
        "Strength_Notes": "Setting from Table 3 (5.23 h / 9.4 h). Compressive values read from Fig. 6. Splitting tensile 28 d 3.95 MPa (Fig. 7)."
      }
    ],
    "7 Durability": [
      {
        "Source_ID": "SRC-W3035579107",
        "Material_ID": null,
        "Experiment_ID": "EXP-0001",
        "Mix_ID": "NN",
        "Steel_Slag_Type": "EAF",
        "Test_Category": "Other",
        "Test_Method": "Electrical resistivity, 4-probe AC 100 kHz LCR meter, 150 mm cubes; self-sensing under cyclic compression",
        "Test_Age": "28 d",
        "Durability_Result": "Electrical resistivity normal 1610 / dried 3600 Ohm·cm; gauge factor normal 59 / dry 46",
        "Durability_Notes": "Resistivity read from Fig. 10; gauge factors labelled in Fig. 13. Not a durability test strictly; electrical self-sensing properties."
      },
      {
        "Source_ID": "SRC-W3035579107",
        "Material_ID": "MAT-0001",
        "Experiment_ID": "EXP-0002",
        "Mix_ID": "SS10",
        "Steel_Slag_Type": "EAF",
        "Test_Category": "Other",
        "Test_Method": "Electrical resistivity, 4-probe AC 100 kHz LCR meter, 150 mm cubes; self-sensing under cyclic compression",
        "Test_Age": "28 d",
        "Durability_Result": "Electrical resistivity normal 1460 / dried 3120 Ohm·cm; gauge factor normal 103 / dry 140",
        "Durability_Notes": "Resistivity read from Fig. 10; gauge factors labelled in Fig. 13. Not a durability test strictly; electrical self-sensing properties."
      },
      {
        "Source_ID": "SRC-W3035579107",
        "Material_ID": "MAT-0001",
        "Experiment_ID": "EXP-0003",
        "Mix_ID": "SS15",
        "Steel_Slag_Type": "EAF",
        "Test_Category": "Other",
        "Test_Method": "Electrical resistivity, 4-probe AC 100 kHz LCR meter, 150 mm cubes; self-sensing under cyclic compression",
        "Test_Age": "28 d",
        "Durability_Result": "Electrical resistivity normal 1430 / dried 2860 Ohm·cm; gauge factor normal 112 / dry 139",
        "Durability_Notes": "Resistivity read from Fig. 10; gauge factors labelled in Fig. 13. Not a durability test strictly; electrical self-sensing properties."
      },
      {
        "Source_ID": "SRC-W3035579107",
        "Material_ID": "MAT-0001",
        "Experiment_ID": "EXP-0004",
        "Mix_ID": "SS20",
        "Steel_Slag_Type": "EAF",
        "Test_Category": "Other",
        "Test_Method": "Electrical resistivity, 4-probe AC 100 kHz LCR meter, 150 mm cubes; self-sensing under cyclic compression",
        "Test_Age": "28 d",
        "Durability_Result": "Electrical resistivity normal 1180 / dried 2430 Ohm·cm; gauge factor normal 115 / dry 250",
        "Durability_Notes": "Resistivity read from Fig. 10; gauge factors labelled in Fig. 13. Not a durability test strictly; electrical self-sensing properties."
      },
      {
        "Source_ID": "SRC-W3035579107",
        "Material_ID": "MAT-0001",
        "Experiment_ID": "EXP-0005",
        "Mix_ID": "SS15G",
        "Steel_Slag_Type": "EAF",
        "Test_Category": "Other",
        "Test_Method": "Electrical resistivity, 4-probe AC 100 kHz LCR meter, 150 mm cubes; self-sensing under cyclic compression",
        "Test_Age": "28 d",
        "Durability_Result": "Electrical resistivity normal 1200 / dried 2580 Ohm·cm; gauge factor normal 790 / dry 505",
        "Durability_Notes": "Resistivity read from Fig. 10; gauge factors labelled in Fig. 13. Not a durability test strictly; electrical self-sensing properties."
      }
    ],
    "8 Carbon Uptake": [],
    "9 Citations & Provenance": [
      {
        "Source_ID": "SRC-W3035579107",
        "Material_ID": null,
        "Experiment_ID": "EXP-0001",
        "Fact_or_Data_Element": "Compressive_Strength_28d_MPa",
        "Reported_Value": "64.5",
        "Unit": "MPa",
        "Page_or_Table_or_Figure": "Fig. 6, p.7",
        "Extraction_Method": "Manual reading of figure (Claude)",
        "Original_Source_Text_or_Excerpt": "SS10 and SS15 were measured approximately 60 MPa at 28 days and showed compressive strength similar to NN, while SS20 reduced compressive strength by about 27% compared to NN.",
        "Confidence": "Medium",
        "Reviewer": "claude-extraction",
        "Review_Date": "2026-11-06"
      },
      {
        "Source_ID": "SRC-W3035579107",
        "Material_ID": null,
        "Experiment_ID": "EXP-0001",
        "Fact_or_Data_Element": "Set_Time_Initial_h",
        "Reported_Value": "4.54",
        "Unit": "h",
        "Page_or_Table_or_Figure": "Table 3, p.6",
        "Extraction_Method": "Manual reading (Claude)",
        "Original_Source_Text_or_Excerpt": "NN 4.54 8.79",
        "Confidence": "High",
        "Reviewer": "claude-extraction",
        "Review_Date": "2026-11-06"
      },
      {
        "Source_ID": "SRC-W3035579107",
        "Material_ID": "MAT-0001",
        "Experiment_ID": "EXP-0002",
        "Fact_or_Data_Element": "Compressive_Strength_28d_MPa",
        "Reported_Value": "61",
        "Unit": "MPa",
        "Page_or_Table_or_Figure": "Fig. 6, p.7",
        "Extraction_Method": "Manual reading of figure (Claude)",
        "Original_Source_Text_or_Excerpt": "SS10 and SS15 were measured approximately 60 MPa at 28 days and showed compressive strength similar to NN, while SS20 reduced compressive strength by about 27% compared to NN.",
        "Confidence": "Medium",
        "Reviewer": "claude-extraction",
        "Review_Date": "2026-11-06"
      },
      {
        "Source_ID": "SRC-W3035579107",
        "Material_ID": "MAT-0001",
        "Experiment_ID": "EXP-0002",
        "Fact_or_Data_Element": "Set_Time_Initial_h",
        "Reported_Value": "5.59",
        "Unit": "h",
        "Page_or_Table_or_Figure": "Table 3, p.6",
        "Extraction_Method": "Manual reading (Claude)",
        "Original_Source_Text_or_Excerpt": "SS10 5.59 9.03",
        "Confidence": "High",
        "Reviewer": "claude-extraction",
        "Review_Date": "2026-11-06"
      },
      {
        "Source_ID": "SRC-W3035579107",
        "Material_ID": "MAT-0001",
        "Experiment_ID": "EXP-0003",
        "Fact_or_Data_Element": "Compressive_Strength_28d_MPa",
        "Reported_Value": "59",
        "Unit": "MPa",
        "Page_or_Table_or_Figure": "Fig. 6, p.7",
        "Extraction_Method": "Manual reading of figure (Claude)",
        "Original_Source_Text_or_Excerpt": "SS10 and SS15 were measured approximately 60 MPa at 28 days and showed compressive strength similar to NN, while SS20 reduced compressive strength by about 27% compared to NN.",
        "Confidence": "Medium",
        "Reviewer": "claude-extraction",
        "Review_Date": "2026-11-06"
      },
      {
        "Source_ID": "SRC-W3035579107",
        "Material_ID": "MAT-0001",
        "Experiment_ID": "EXP-0003",
        "Fact_or_Data_Element": "Set_Time_Initial_h",
        "Reported_Value": "5.67",
        "Unit": "h",
        "Page_or_Table_or_Figure": "Table 3, p.6",
        "Extraction_Method": "Manual reading (Claude)",
        "Original_Source_Text_or_Excerpt": "SS15 5.67 9.33",
        "Confidence": "High",
        "Reviewer": "claude-extraction",
        "Review_Date": "2026-11-06"
      },
      {
        "Source_ID": "SRC-W3035579107",
        "Material_ID": "MAT-0001",
        "Experiment_ID": "EXP-0004",
        "Fact_or_Data_Element": "Compressive_Strength_28d_MPa",
        "Reported_Value": "47.5",
        "Unit": "MPa",
        "Page_or_Table_or_Figure": "Fig. 6, p.7",
        "Extraction_Method": "Manual reading of figure (Claude)",
        "Original_Source_Text_or_Excerpt": "SS10 and SS15 were measured approximately 60 MPa at 28 days and showed compressive strength similar to NN, while SS20 reduced compressive strength by about 27% compared to NN.",
        "Confidence": "Medium",
        "Reviewer": "claude-extraction",
        "Review_Date": "2026-11-06"
      },
      {
        "Source_ID": "SRC-W3035579107",
        "Material_ID": "MAT-0001",
        "Experiment_ID": "EXP-0004",
        "Fact_or_Data_Element": "Set_Time_Initial_h",
        "Reported_Value": "5.82",
        "Unit": "h",
        "Page_or_Table_or_Figure": "Table 3, p.6",
        "Extraction_Method": "Manual reading (Claude)",
        "Original_Source_Text_or_Excerpt": "SS20 5.82 9.88",
        "Confidence": "High",
        "Reviewer": "claude-extraction",
        "Review_Date": "2026-11-06"
      },
      {
        "Source_ID": "SRC-W3035579107",
        "Material_ID": "MAT-0001",
        "Experiment_ID": "EXP-0005",
        "Fact_or_Data_Element": "Compressive_Strength_28d_MPa",
        "Reported_Value": "65",
        "Unit": "MPa",
        "Page_or_Table_or_Figure": "Fig. 6, p.7",
        "Extraction_Method": "Manual reading of figure (Claude)",
        "Original_Source_Text_or_Excerpt": "SS10 and SS15 were measured approximately 60 MPa at 28 days and showed compressive strength similar to NN, while SS20 reduced compressive strength by about 27% compared to NN.",
        "Confidence": "Medium",
        "Reviewer": "claude-extraction",
        "Review_Date": "2026-11-06"
      },
      {
        "Source_ID": "SRC-W3035579107",
        "Material_ID": "MAT-0001",
        "Experiment_ID": "EXP-0005",
        "Fact_or_Data_Element": "Set_Time_Initial_h",
        "Reported_Value": "5.23",
        "Unit": "h",
        "Page_or_Table_or_Figure": "Table 3, p.6",
        "Extraction_Method": "Manual reading (Claude)",
        "Original_Source_Text_or_Excerpt": "SS15G 5.23 9.4",
        "Confidence": "High",
        "Reviewer": "claude-extraction",
        "Review_Date": "2026-11-06"
      }
    ]
  },
  "reference_cleaned": "2026-11-10 (rule check; v8 found 98% of its values in the reference, so no gaps)"
}

File: human_extracted_data/extractions/W3044179607.json
{
  "openalex_id": "W3044179607",
  "status": "Extracted",
  "notes": "Ceramic residue AAB with FA or ladle furnace slag; LFS mixes extracted (FA mixes excluded, no slag).",
  "sheets": {
    "1 Scientific Literature": [
      {
        "Source_ID": "SRC-W3044179607",
        "Title": "Alkali activation of recycled ceramic aggregates from construction and demolition wastes",
        "Authors": "N. Gaibor, J. Coelho, D. Leitão, T. Miranda, P. Tavares, N. Cristelo",
        "Publication_Year": "2020",
        "Publication_Type": "Journal Article",
        "Journal_or_Source": "Materiales de Construcción 70 (339), e222",
        "DOI_or_URL": "10.3989/mc.2020.13619",
        "Country_or_Region": "Portugal",
        "Steel_Slag_Type": "Ladle",
        "Study_Objective": "Assess ceramic residue from demolition as alkali-activated binder precursor alone and blended with fly ash or ladle furnace slag, activated with NaOH or sodium silicate.",
        "Abstract_or_Key_Finding": "CR+FA pastes reached >20 MPa and CR+LFS >59 MPa at 90 d. Best: 75% CR + 25% LFS with sodium silicate, 59.95 MPa at 90 d. Ca-rich CR+LFS mixes formed N,C-A-S-H / C-A-S-H gels; CR+FA formed N-A-S-H.",
        "Full_Text_Access": "Open",
        "Data_Extraction_Status": "Extracted",
        "Relevant_To_SCM": "Yes",
        "Notes": "Ladle slag as co-precursor in alkali-activated binder. Bilingual abstract (English/Spanish)."
      }
    ],
    "2 Feedstock Chemistry": [
      {
        "Source_ID": "SRC-W3044179607",
        "Material_ID": "MAT-0001",
        "Experiment_ID": "EXP-0001",
        "Steel_Slag_Type": "Ladle",
        "Source/Origin": "Ladle furnace slag from Megasa ironwork company, Maia, Portugal",
        "CaO_pct": "49.48",
        "SiO2_pct": "18.79",
        "Al2O3_pct": "7.39",
        "Fe2O3_pct": "10.07",
        "MgO_pct": "5.41",
        "SO3_pct": "3.42",
        "Na2O_pct": "0.13",
        "K2O_pct": "0.03",
        "TiO2_pct": "0.40",
        "P2O5_pct": "0.07",
        "MnO_pct": "1.43",
        "Trace_Elements": "{\"Cr2O3\": 0.68, \"ZnO\": 1.25} wt%",
        "Analysis_Method": "XRF",
        "Basis_As_Reported": "% wt",
        "Notes": "Table 1. Others 1.45%. Rietveld XRD (Table 2): calcio-olivine 49.2, cuspidine 13.4, calcite 2.8, titanite 1.3, larnite 22.5, andradite 10.7 wt%; mostly crystalline with slight halo 27-40° 2θ."
      }
    ],
    "3 Processing": [],
    "4 Particle Size": [
      {
        "Source_ID": "SRC-W3044179607",
        "Material_ID": "MAT-0001",
        "Experiment_ID": "EXP-0001",
        "Steel_Slag_Type": "Ladle",
        "Measurement_Method": "Laser granulometry (Sympatec Helos BF, Fraunhofer)",
        "Particle_Size_Notes": "PSD curve only (Fig. 2); LFS as received, no numeric D-values reported."
      }
    ],
    "5 Activation": [
      {
        "Source_ID": "SRC-W3044179607",
        "Material_ID": "MAT-0001",
        "Experiment_ID": "EXP-0001",
        "Steel_Slag_Type": "Ladle",
        "Activation_Type": "Combined",
        "Activator_or_Additive": "NaOH",
        "Activator_Concentration": "8 molal",
        "Activator_Dosage": "Precursor/activator wt ratio 0.34",
        "Activation_Temperature_C": "70",
        "Activation_Time": "1 d at 70 °C",
        "Thermal_Activation": "70 °C for 1 d",
        "Chemical_Activation": "Alkali activation",
        "Activation_Notes": "Ca-rich mixes; N,C-A-S-H (SH) or C-A-S-H (SS) gel.; Activation_Time: 1 d at 70 °C in mould, then ambient (60% RH) to 14/28/90 d; Activation_Temperature_C: 70 (1 d), then 20-23"
      },
      {
        "Source_ID": "SRC-W3044179607",
        "Material_ID": "MAT-0001",
        "Experiment_ID": "EXP-0002",
        "Steel_Slag_Type": "Ladle",
        "Activation_Type": "Combined",
        "Activator_or_Additive": "NaOH",
        "Activator_Concentration": "8 molal",
        "Activator_Dosage": "Precursor/activator wt ratio 0.36",
        "Activation_Temperature_C": "70",
        "Activation_Time": "1 d at 70 °C",
        "Thermal_Activation": "70 °C for 1 d",
        "Chemical_Activation": "Alkali activation",
        "Activation_Notes": "Ca-rich mixes; N,C-A-S-H (SH) or C-A-S-H (SS) gel.; Activation_Time: 1 d at 70 °C in mould, then ambient (60% RH) to 14/28/90 d; Activation_Temperature_C: 70 (1 d), then 20-23"
      },
      {
        "Source_ID": "SRC-W3044179607",
        "Material_ID": "MAT-0001",
        "Experiment_ID": "EXP-0003",
        "Steel_Slag_Type": "Ladle",
        "Activation_Type": "Combined",
        "Activator_or_Additive": "NaOH",
        "Activator_Concentration": "8 molal",
        "Activator_Dosage": "Precursor/activator wt ratio 0.38",
        "Activation_Temperature_C": "70",
        "Activation_Time": "1 d at 70 °C",
        "Thermal_Activation": "70 °C for 1 d",
        "Chemical_Activation": "Alkali activation",
        "Activation_Notes": "Ca-rich mixes; N,C-A-S-H (SH) or C-A-S-H (SS) gel.; Activation_Time: 1 d at 70 °C in mould, then ambient (60% RH) to 14/28/90 d; Activation_Temperature_C: 70 (1 d), then 20-23"
      },
      {
        "Source_ID": "SRC-W3044179607",
        "Material_ID": "MAT-0001",
        "Experiment_ID": "EXP-0004",
        "Steel_Slag_Type": "Ladle",
        "Activation_Type": "Combined",
        "Activator_or_Additive": "NaOH",
        "Activator_Concentration": "8 molal",
        "Activator_Dosage": "Precursor/activator wt ratio 0.4",
        "Activation_Temperature_C": "70",
        "Activation_Time": "1 d at 70 °C",
        "Thermal_Activation": "70 °C for 1 d",
        "Chemical_Activation": "Alkali activation",
        "Activation_Notes": "Ca-rich mixes; N,C-A-S-H (SH) or C-A-S-H (SS) gel.; Activation_Time: 1 d at 70 °C in mould, then ambient (60% RH) to 14/28/90 d; Activation_Temperature_C: 70 (1 d), then 20-23"
      },
      {
        "Source_ID": "SRC-W3044179607",
        "Material_ID": "MAT-0001",
        "Experiment_ID": "EXP-0005",
        "Steel_Slag_Type": "Ladle",
        "Activation_Type": "Combined",
        "Activator_or_Additive": "Sodium silicate (SiO2/Na2O 2.0 wt, Na2O 13.0%, 1.464 g/cm3)",
        "Activator_Concentration": "SiO2/Na2O = 2.0",
        "Activator_Dosage": "Precursor/activator wt ratio 0.43",
        "Activation_Temperature_C": "70",
        "Activation_Time": "1 d at 70 °C",
        "Thermal_Activation": "70 °C for 1 d",
        "Chemical_Activation": "Alkali activation",
        "Activation_Notes": "Ca-rich mixes; N,C-A-S-H (SH) or C-A-S-H (SS) gel.; Activation_Time: 1 d at 70 °C in mould, then ambient (60% RH) to 14/28/90 d; Activation_Temperature_C: 70 (1 d), then 20-23"
      },
      {
        "Source_ID": "SRC-W3044179607",
        "Material_ID": "MAT-0001",
        "Experiment_ID": "EXP-0006",
        "Steel_Slag_Type": "Ladle",
        "Activation_Type": "Combined",
        "Activator_or_Additive": "Sodium silicate (SiO2/Na2O 2.0 wt, Na2O 13.0%, 1.464 g/cm3)",
        "Activator_Concentration": "SiO2/Na2O = 2.0",
        "Activator_Dosage": "Precursor/activator wt ratio 0.46",
        "Activation_Temperature_C": "70",
        "Activation_Time": "1 d at 70 °C",
        "Thermal_Activation": "70 °C for 1 d",
        "Chemical_Activation": "Alkali activation",
        "Activation_Notes": "Ca-rich mixes; N,C-A-S-H (SH) or C-A-S-H (SS) gel.; Activation_Time: 1 d at 70 °C in mould, then ambient (60% RH) to 14/28/90 d; Activation_Temperature_C: 70 (1 d), then 20-23"
      },
      {
        "Source_ID": "SRC-W3044179607",
        "Material_ID": "MAT-0001",
        "Experiment_ID": "EXP-0007",
        "Steel_Slag_Type": "Ladle",
        "Activation_Type": "Combined",
        "Activator_or_Additive": "Sodium silicate (SiO2/Na2O 2.0 wt, Na2O 13.0%, 1.464 g/cm3)",
        "Activator_Concentration": "SiO2/Na2O = 2.0",
        "Activator_Dosage": "Precursor/activator wt ratio 0.49",
        "Activation_Temperature_C": "70",
        "Activation_Time": "1 d at 70 °C",
        "Thermal_Activation": "70 °C for 1 d",
        "Chemical_Activation": "Alkali activation",
        "Activation_Notes": "Ca-rich mixes; N,C-A-S-H (SH) or C-A-S-H (SS) gel.; Activation_Time: 1 d at 70 °C in mould, then ambient (60% RH) to 14/28/90 d; Activation_Temperature_C: 70 (1 d), then 20-23"
      },
      {
        "Source_ID": "SRC-W3044179607",
        "Material_ID": "MAT-0001",
        "Experiment_ID": "EXP-0008",
        "Steel_Slag_Type": "Ladle",
        "Activation_Type": "Combined",
        "Activator_or_Additive": "Sodium silicate (SiO2/Na2O 2.0 wt, Na2O 13.0%, 1.464 g/cm3)",
        "Activator_Concentration": "SiO2/Na2O = 2.0",
        "Activator_Dosage": "Precursor/activator wt ratio 0.52",
        "Activation_Temperature_C": "70",
        "Activation_Time": "1 d at 70 °C",
        "Thermal_Activation": "70 °C for 1 d",
        "Chemical_Activation": "Alkali activation",
        "Activation_Notes": "Ca-rich mixes; N,C-A-S-H (SH) or C-A-S-H (SS) gel.; Activation_Time: 1 d at 70 °C in mould, then ambient (60% RH) to 14/28/90 d; Activation_Temperature_C: 70 (1 d), then 20-23"
      }
    ],
    "6 Concrete Performance": [
      {
        "Source_ID": "SRC-W3044179607",
        "Material_ID": "MAT-0001",
        "Experiment_ID": "EXP-0001",
        "Mix_ID": "M3-75CR25LFS",
        "Steel_Slag_Type": "Ladle",
        "SCM_Replacement_pct": "25",
        "Cement_Type": "None (alkali-activated)",
        "Mix_Proportion_Notes": "Precursor 75% milled ceramic residue + 25% LFS; activator NaOH 8 molal; precursor/activator 0.34 (Table 3). 40 mm paste cubes.; SCM_Replacement_pct: 25 (LFS in CR+LFS precursor)",
        "Compressive_Strength_1d_MPa": "7.5",
        "Compressive_Strength_28d_MPa": "16",
        "Compressive_Strength_90d_MPa": "29.5",
        "Strength_Test_Method": "Uniaxial compression, 0.6 mm/min displacement control, 40x40x40 mm cubes",
        "Strength_Notes": "14 d UCS 8 MPa. Values read from Fig. 5."
      },
      {
        "Source_ID": "SRC-W3044179607",
        "Material_ID": "MAT-0001",
        "Experiment_ID": "EXP-0002",
        "Mix_ID": "M3-50CR50LFS",
        "Steel_Slag_Type": "Ladle",
        "SCM_Replacement_pct": "50",
        "Cement_Type": "None (alkali-activated)",
        "Mix_Proportion_Notes": "Precursor 50% milled ceramic residue + 50% LFS; activator NaOH 8 molal; precursor/activator 0.36 (Table 3). 40 mm paste cubes.; SCM_Replacement_pct: 50 (LFS in CR+LFS precursor)",
        "Compressive_Strength_1d_MPa": "7.5",
        "Compressive_Strength_28d_MPa": "12.5",
        "Compressive_Strength_90d_MPa": "20.5",
        "Strength_Test_Method": "Uniaxial compression, 0.6 mm/min displacement control, 40x40x40 mm cubes",
        "Strength_Notes": "14 d UCS 7.5 MPa. Values read from Fig. 5."
      },
      {
        "Source_ID": "SRC-W3044179607",
        "Material_ID": "MAT-0001",
        "Experiment_ID": "EXP-0003",
        "Mix_ID": "M3-25CR75LFS",
        "Steel_Slag_Type": "Ladle",
        "SCM_Replacement_pct": "75",
        "Cement_Type": "None (alkali-activated)",
        "Mix_Proportion_Notes": "Precursor 25% milled ceramic residue + 75% LFS; activator NaOH 8 molal; precursor/activator 0.38 (Table 3). 40 mm paste cubes.; SCM_Replacement_pct: 75 (LFS in CR+LFS precursor)",
        "Compressive_Strength_1d_MPa": "4.5",
        "Compressive_Strength_28d_MPa": "3.5",
        "Compressive_Strength_90d_MPa": "6.5",
        "Strength_Test_Method": "Uniaxial compression, 0.6 mm/min displacement control, 40x40x40 mm cubes",
        "Strength_Notes": "14 d UCS 1.5 MPa. Values read from Fig. 5."
      },
      {
        "Source_ID": "SRC-W3044179607",
        "Material_ID": "MAT-0001",
        "Experiment_ID": "EXP-0004",
        "Mix_ID": "M3-0CR100LFS",
        "Steel_Slag_Type": "Ladle",
        "SCM_Replacement_pct": "100",
        "Cement_Type": "None (alkali-activated)",
        "Mix_Proportion_Notes": "Precursor 0% milled ceramic residue + 100% LFS; activator NaOH 8 molal; precursor/activator 0.4 (Table 3). 40 mm paste cubes.; SCM_Replacement_pct: 100 (LFS in CR+LFS precursor)",
        "Compressive_Strength_1d_MPa": "1.5",
        "Compressive_Strength_28d_MPa": "1",
        "Compressive_Strength_90d_MPa": "1.5",
        "Strength_Test_Method": "Uniaxial compression, 0.6 mm/min displacement control, 40x40x40 mm cubes",
        "Strength_Notes": "14 d UCS 0.7 MPa. Values read from Fig. 5."
      },
      {
        "Source_ID": "SRC-W3044179607",
        "Material_ID": "MAT-0001",
        "Experiment_ID": "EXP-0005",
        "Mix_ID": "M4-75CR25LFS",
        "Steel_Slag_Type": "Ladle",
        "SCM_Replacement_pct": "25",
        "Cement_Type": "None (alkali-activated)",
        "Mix_Proportion_Notes": "Precursor 75% milled ceramic residue + 25% LFS; activator sodium silicate; precursor/activator 0.43 (Table 3). 40 mm paste cubes.; SCM_Replacement_pct: 25 (LFS in CR+LFS precursor)",
        "Compressive_Strength_1d_MPa": "26",
        "Compressive_Strength_28d_MPa": "50",
        "Compressive_Strength_90d_MPa": "59.95",
        "Strength_Test_Method": "Uniaxial compression, 0.6 mm/min displacement control, 40x40x40 mm cubes",
        "Strength_Notes": "14 d UCS 35 MPa. Values read from Fig. 5 (90 d value 59.95 MPa stated in conclusions)."
      },
      {
        "Source_ID": "SRC-W3044179607",
        "Material_ID": "MAT-0001",
        "Experiment_ID": "EXP-0006",
        "Mix_ID": "M4-50CR50LFS",
        "Steel_Slag_Type": "Ladle",
        "SCM_Replacement_pct": "50",
        "Cement_Type": "None (alkali-activated)",
        "Mix_Proportion_Notes": "Precursor 50% milled ceramic residue + 50% LFS; activator sodium silicate; precursor/activator 0.46 (Table 3). 40 mm paste cubes.; SCM_Replacement_pct: 50 (LFS in CR+LFS precursor)",
        "Compressive_Strength_1d_MPa": "25.5",
        "Compressive_Strength_28d_MPa": "50",
        "Compressive_Strength_90d_MPa": "57.5",
        "Strength_Test_Method": "Uniaxial compression, 0.6 mm/min displacement control, 40x40x40 mm cubes",
        "Strength_Notes": "14 d UCS 21 MPa. Values read from Fig. 5."
      },
      {
        "Source_ID": "SRC-W3044179607",
        "Material_ID": "MAT-0001",
        "Experiment_ID": "EXP-0007",
        "Mix_ID": "M4-25CR75LFS",
        "Steel_Slag_Type": "Ladle",
        "SCM_Replacement_pct": "75",
        "Cement_Type": "None (alkali-activated)",
        "Mix_Proportion_Notes": "Precursor 25% milled ceramic residue + 75% LFS; activator sodium silicate; precursor/activator 0.49 (Table 3). 40 mm paste cubes.; SCM_Replacement_pct: 75 (LFS in CR+LFS precursor)",
        "Compressive_Strength_1d_MPa": "21.5",
        "Compressive_Strength_28d_MPa": "35",
        "Compressive_Strength_90d_MPa": "54.5",
        "Strength_Test_Method": "Uniaxial compression, 0.6 mm/min displacement control, 40x40x40 mm cubes",
        "Strength_Notes": "14 d UCS 25 MPa. Values read from Fig. 5."
      },
      {
        "Source_ID": "SRC-W3044179607",
        "Material_ID": "MAT-0001",
        "Experiment_ID": "EXP-0008",
        "Mix_ID": "M4-0CR100LFS",
        "Steel_Slag_Type": "Ladle",
        "SCM_Replacement_pct": "100",
        "Cement_Type": "None (alkali-activated)",
        "Mix_Proportion_Notes": "Precursor 0% milled ceramic residue + 100% LFS; activator sodium silicate; precursor/activator 0.52 (Table 3). 40 mm paste cubes.; SCM_Replacement_pct: 100 (LFS in CR+LFS precursor)",
        "Compressive_Strength_1d_MPa": "20.5",
        "Compressive_Strength_28d_MPa": "38.5",
        "Compressive_Strength_90d_MPa": "32",
        "Strength_Test_Method": "Uniaxial compression, 0.6 mm/min displacement control, 40x40x40 mm cubes",
        "Strength_Notes": "14 d UCS 20 MPa. Values read from Fig. 5."
      }
    ],
    "7 Durability": [],
    "8 Carbon Uptake": [],
    "9 Citations & Provenance": [
      {
        "Source_ID": "SRC-W3044179607",
        "Material_ID": "MAT-0001",
        "Experiment_ID": "EXP-0001",
        "Fact_or_Data_Element": "Compressive_Strength_90d_MPa",
        "Reported_Value": "29.5",
        "Unit": "MPa",
        "Page_or_Table_or_Figure": "Fig. 5, p.8",
        "Extraction_Method": "Manual reading of figure (Claude)",
        "Original_Source_Text_or_Excerpt": "Fig. 5 M3 M3-75CR25LFS bars",
        "Confidence": "Medium",
        "Reviewer": "claude-extraction",
        "Review_Date": "2026-11-06"
      },
      {
        "Source_ID": "SRC-W3044179607",
        "Material_ID": "MAT-0001",
        "Experiment_ID": "EXP-0002",
        "Fact_or_Data_Element": "Compressive_Strength_90d_MPa",
        "Reported_Value": "20.5",
        "Unit": "MPa",
        "Page_or_Table_or_Figure": "Fig. 5, p.8",
        "Extraction_Method": "Manual reading of figure (Claude)",
        "Original_Source_Text_or_Excerpt": "Fig. 5 M3 M3-50CR50LFS bars",
        "Confidence": "Medium",
        "Reviewer": "claude-extraction",
        "Review_Date": "2026-11-06"
      },
      {
        "Source_ID": "SRC-W3044179607",
        "Material_ID": "MAT-0001",
        "Experiment_ID": "EXP-0003",
        "Fact_or_Data_Element": "Compressive_Strength_90d_MPa",
        "Reported_Value": "6.5",
        "Unit": "MPa",
        "Page_or_Table_or_Figure": "Fig. 5, p.8",
        "Extraction_Method": "Manual reading of figure (Claude)",
        "Original_Source_Text_or_Excerpt": "Fig. 5 M3 M3-25CR75LFS bars",
        "Confidence": "Medium",
        "Reviewer": "claude-extraction",
        "Review_Date": "2026-11-06"
      },
      {
        "Source_ID": "SRC-W3044179607",
        "Material_ID": "MAT-0001",
        "Experiment_ID": "EXP-0004",
        "Fact_or_Data_Element": "Compressive_Strength_90d_MPa",
        "Reported_Value": "1.5",
        "Unit": "MPa",
        "Page_or_Table_or_Figure": "Fig. 5, p.8",
        "Extraction_Method": "Manual reading of figure (Claude)",
        "Original_Source_Text_or_Excerpt": "Fig. 5 M3 M3-0CR100LFS bars",
        "Confidence": "Medium",
        "Reviewer": "claude-extraction",
        "Review_Date": "2026-11-06"
      },
      {
        "Source_ID": "SRC-W3044179607",
        "Material_ID": "MAT-0001",
        "Experiment_ID": "EXP-0005",
        "Fact_or_Data_Element": "Compressive_Strength_90d_MPa",
        "Reported_Value": "59.95",
        "Unit": "MPa",
        "Page_or_Table_or_Figure": "Fig. 5, p.8",
        "Extraction_Method": "Manual reading (Claude)",
        "Original_Source_Text_or_Excerpt": "The highest compressive strength (59.95 MPa) was reached by the combination of 75CR-25 LFS/SS at 90 days of curing.",
        "Confidence": "High",
        "Reviewer": "claude-extraction",
        "Review_Date": "2026-11-06"
      },
      {
        "Source_ID": "SRC-W3044179607",
        "Material_ID": "MAT-0001",
        "Experiment_ID": "EXP-0006",
        "Fact_or_Data_Element": "Compressive_Strength_90d_MPa",
        "Reported_Value": "57.5",
        "Unit": "MPa",
        "Page_or_Table_or_Figure": "Fig. 5, p.8",
        "Extraction_Method": "Manual reading of figure (Claude)",
        "Original_Source_Text_or_Excerpt": "Fig. 5 M4 M4-50CR50LFS bars",
        "Confidence": "Medium",
        "Reviewer": "claude-extraction",
        "Review_Date": "2026-11-06"
      },
      {
        "Source_ID": "SRC-W3044179607",
        "Material_ID": "MAT-0001",
        "Experiment_ID": "EXP-0007",
        "Fact_or_Data_Element": "Compressive_Strength_90d_MPa",
        "Reported_Value": "54.5",
        "Unit": "MPa",
        "Page_or_Table_or_Figure": "Fig. 5, p.8",
        "Extraction_Method": "Manual reading of figure (Claude)",
        "Original_Source_Text_or_Excerpt": "Fig. 5 M4 M4-25CR75LFS bars",
        "Confidence": "Medium",
        "Reviewer": "claude-extraction",
        "Review_Date": "2026-11-06"
      },
      {
        "Source_ID": "SRC-W3044179607",
        "Material_ID": "MAT-0001",
        "Experiment_ID": "EXP-0008",
        "Fact_or_Data_Element": "Compressive_Strength_90d_MPa",
        "Reported_Value": "32",
        "Unit": "MPa",
        "Page_or_Table_or_Figure": "Fig. 5, p.8",
        "Extraction_Method": "Manual reading of figure (Claude)",
        "Original_Source_Text_or_Excerpt": "Fig. 5 M4 M4-0CR100LFS bars",
        "Confidence": "Medium",
        "Reviewer": "claude-extraction",
        "Review_Date": "2026-11-06"
      },
      {
        "Source_ID": "SRC-W3044179607",
        "Material_ID": "MAT-0001",
        "Experiment_ID": "EXP-0001",
        "Fact_or_Data_Element": "CaO_pct",
        "Reported_Value": "49.48",
        "Unit": "% wt",
        "Page_or_Table_or_Figure": "Table 1, p.5",
        "Extraction_Method": "Manual reading (Claude)",
        "Original_Source_Text_or_Excerpt": "LFS 7.39 49.48 0.68 10.07 0.03 5.41 1.43 0.13 0.07 18.79 3.42 0.40 1.25 1.45",
        "Confidence": "High",
        "Reviewer": "claude-extraction",
        "Review_Date": "2026-11-06"
      }
    ]
  },
  "reference_cleaned": "2026-11-11 (v9 rules applied; not re-read against the PDF)"
}
