Repository: DivyaK751/Steel-Slag-SLM

# Steel-Slag-SLM

## Missing abstracts

Some papers have no abstract on OpenAlex. `fill-abstracts` downloads each one's PDF from Drive,
sends its first 3 pages to Gemini with
[prompts/extract_abstract.yaml](prompts/extract_abstract.yaml), and writes the abstract back to
the `papers` table. It runs nightly after the fetch, and can be run by hand:

```bash
uv run fill-abstracts --max-papers 5 --dry-run  # log the abstracts, write nothing
uv run fill-abstracts                           # every paper still missing an abstract
```

`abstract_source` records where each abstract came from:

| Value | Meaning |
|---|---|
| `openalex` | From OpenAlex |

File: human_extracted_data/extractions/W3130633964.json (part 1 of 2)
{
  "openalex_id": "W3130633964",
  "status": "Extracted",
  "notes": "High-phosphorus steel slag in mortar (CaO/Na2SO4 activation) and concrete; concrete UCS read from figures; 60 d values in notes. v8 cleanup: hot stuffy then ground; concrete w/b 0.40 and 400 kg/m3; low-P slag MAT-0002; P leaching and soundness added.",
  "sheets": {
    "1 Scientific Literature": [
      {
        "Source_ID": "SRC-W3130633964",
        "Title": "Application investigation of high-phosphorus steel slag in cementitious material and ordinary concrete",
        "Authors": "Fei Sha, Peng Liu, Yongling Ding",
        "Publication_Year": "2021",
        "Publication_Type": "Journal Article",
        "Journal_or_Source": "Journal of Materials Research and Technology 2021;11:2074-2091",
        "DOI_or_URL": "10.1016/j.jmrt.2021.02.036",
        "Country_or_Region": "China",
        "Steel_Slag_Type": "Other Steel Slag",
        "Study_Objective": "Investigate retarding mechanism of high-phosphorus steel slag in Portland cement, its activation with CaO and Na2SO4, and its use with BFS and fly ash in ordinary concrete.",
        "Abstract_or_Key_Finding": "Soluble phosphate from depolymerising glassy phase retards setting. Optimum activators ~4% CaO and ~1% Na2SO4. Sole SS replacement recommended ≤15% for early strength and ≤35% for later strength; blended SS+BFS+FA 30-40% of binder with proportion 1:2:1 gave best concrete UCS.",
        "Full_Text_Access": "Open",
        "Data_Extraction_Status": "Extracted",
        "Relevant_To_SCM": "Yes",
        "Notes": "Slag furnace type not stated (\"high-phosphorus steel slag\" from Shandong Iron and Steel, hot stuffy treated); intro discusses converter slag minerals."
      }
    ],
    "2 Feedstock Chemistry": [
      {
        "Source_ID": "SRC-W3130633964",
        "Material_ID": "MAT-0001",
        "Experiment_ID": "EXP-0001",
        "Steel_Slag_Type": "Other Steel Slag",
        "Source/Origin": "Shandong Iron and Steel Company, China; hot stuffy (heat-stewed) processed",
        "CaO_pct": "42.66",
        "SiO2_pct": "12.05",
        "Al2O3_pct": "2.24",
        "Fe2O3_pct": "25.38",
        "MgO_pct": "7.49",
        "SO3_pct": "0.31",
        "P2O5_pct": "3.49",
        "MnO_pct": "3.94",
        "Basis_As_Reported": "wt%",
        "Notes": "Table 2. Meets first-grade steel slag powder GB/T 20491-2006. Analysis method not stated. Phases (XRD): C3S, C2S, RO, C2F, CF. P2O5 drops 8.1/23.2/25.4% after 3/6/12 h soaking (Fig. 5)."
      }
    ],
    "3 Processing": [
      {
        "Source_ID": "SRC-W3130633964",
        "Material_ID": "MAT-0001",
        "Experiment_ID": "EXP-0001",
        "Steel_Slag_Type": "Other Steel Slag",
        "Processing_Method": "Other; Grinding",
        "Equipment_or_Process": "Hot stuffy (heat-stewed) technology at plant; ground to powder",
        "Post_Process_Form": "Steel slag powder, 413 m2/kg",
        "Processing_Notes": "Hot stuffy treatment for f-CaO digestion."
      }
    ],
    "4 Particle Size": [
      {
        "Source_ID": "SRC-W3130633964",
        "Material_ID": "MAT-0001",
        "Experiment_ID": "EXP-0001",
        "Steel_Slag_Type": "Other Steel Slag",
        "Measurement_Method": "Laser PSD (Fig. 1a); specific surface area",
        "D50_um": "6.20",
        "D90_um": "20.48",
        "Blaine_m2_per_kg": "413",
        "Particle_Size_Notes": "\"the size of 90% SS particle is lower than 20.48 um, and 50% below 6.20 um\". Specific surface 413 m2/kg (Table 4). Activity index 68% (7 d), 86% (28 d); fluidity ratio 95%; boiling stability qualified."
      }
    ],
    "5 Activation": [
      {
        "Source_ID": "SRC-W3130633964",
        "Material_ID": "MAT-0001",
        "Experiment_ID": "EXP-0004",
        "Steel_Slag_Type": "Other Steel Slag",
        "Activation_Type": "Chemical",
        "Activator_or_Additive": "Calcium oxide",
        "Activator_Dosage": "0%",
        "Chemical_Activation": "CaO addition",
        "Activation_Notes": "Optimum ~4% CaO."
      },
      {
        "Source_ID": "SRC-W3130633964",
        "Material_ID": "MAT-0001",
        "Experiment_ID": "EXP-0005",
        "Steel_Slag_Type": "Other Steel Slag",
        "Activation_Type": "Chemical",
        "Activator_or_Additive": "Calcium oxide",
        "Activator_Dosage": "1%",
        "Chemical_Activation": "CaO addition",
        "Activation_Notes": "Optimum ~4% CaO."
      },
      {
        "Source_ID": "SRC-W3130633964",
        "Material_ID": "MAT-0001",
        "Experiment_ID": "EXP-0006",
        "Steel_Slag_Type": "Other Steel Slag",
        "Activation_Type": "Chemical",
        "Activator_or_Additive": "Calcium oxide",
        "Activator_Dosage": "2%",
        "Chemical_Activation": "CaO addition",
        "Activation_Notes": "Optimum ~4% CaO."
      },
      {
        "Source_ID": "SRC-W3130633964",
        "Material_ID": "MAT-0001",
        "Experiment_ID": "EXP-0007",
        "Steel_Slag_Type": "Other Steel Slag",
        "Activation_Type": "Chemical",
        "Activator_or_Additive": "Calcium oxide",
        "Activator_Dosage": "3%",
        "Chemical_Activation": "CaO addition",
        "Activation_Notes": "Optimum ~4% CaO."
      },
      {
        "Source_ID": "SRC-W3130633964",
        "Material_ID": "MAT-0001",
        "Experiment_ID": "EXP-0008",
        "Steel_Slag_Type": "Other Steel Slag",
        "Activation_Type": "Chemical",
        "Activator_or_Additive": "Calcium oxide",
        "Activator_Dosage": "4%",
        "Chemical_Activation": "CaO addition",
        "Activation_Notes": "Optimum ~4% CaO."
      },
      {
        "Source_ID": "SRC-W3130633964",
        "Material_ID": "MAT-0001",
        "Experiment_ID": "EXP-0009",
        "Steel_Slag_Type": "Other Steel Slag",
        "Activation_Type": "Chemical",
        "Activator_or_Additive": "Calcium oxide",
        "Activator_Dosage": "5%",
        "Chemical_Activation": "CaO addition",
        "Activation_Notes": "Optimum ~4% CaO."
      },
      {
        "Source_ID": "SRC-W3130633964",
        "Material_ID": "MAT-0001",
        "Experiment_ID": "EXP-0010",
        "Steel_Slag_Type": "Other Steel Slag",
        "Activation_Type": "Chemical",
        "Activator_or_Additive": "Calcium oxide",
        "Activator_Dosage": "6%",
        "Chemical_Activation": "CaO addition",
        "Activation_Notes": "Optimum ~4% CaO."
      },
      {
        "Source_ID": "SRC-W3130633964",
        "Material_ID": "MAT-0001",
        "Experiment_ID": "EXP-0011",
        "Steel_Slag_Type": "Other Steel Slag",
        "Activation_Type": "Chemical",
        "Activator_or_Additive": "Calcium oxide",
        "Activator_Dosage": "7%",
        "Chemical_Activation": "CaO addition",
        "Activation_Notes": "Optimum ~4% CaO."
      },
      {
        "Source_ID": "SRC-W3130633964",
        "Material_ID": "MAT-0001",
        "Experiment_ID": "EXP-0012",
        "Steel_Slag_Type": "Other Steel Slag",
        "Activation_Type": "Chemical",
        "Activator_or_Additive": "Sodium sulfate",
        "Activator_Dosage": "0.5%",
        "Chemical_Activation": "Na2SO4 addition",
        "Activation_Notes": "Optimum ~1%."
      },
      {
        "Source_ID": "SRC-W3130633964",
        "Material_ID": "MAT-0001",
        "Experiment_ID": "EXP-0013",
        "Steel_Slag_Type": "Other Steel Slag",
        "Activation_Type": "Chemical",
        "Activator_or_Additive": "Sodium sulfate",
        "Activator_Dosage": "1%",
        "Chemical_Activation": "Na2SO4 addition",
        "Activation_Notes": "Optimum ~1%."
      },
      {
        "Source_ID": "SRC-W3130633964",
        "Material_ID": "MAT-0001",
        "Experiment_ID": "EXP-0014",
        "Steel_Slag_Type": "Other Steel Slag",
        "Activation_Type": "Chemical",
        "Activator_or_Additive": "Sodium sulfate",
        "Activator_Dosage": "1.5%",
        "Chemical_Activation": "Na2SO4 addition",
        "Activation_Notes": "Optimum ~1%."
      },
      {
        "Source_ID": "SRC-W3130633964",
        "Material_ID": "MAT-0001",
        "Experiment_ID": "EXP-0015",
        "Steel_Slag_Type": "Other Steel Slag",
        "Activation_Type": "Chemical",
        "Activator_or_Additive": "Sodium sulfate",
        "Activator_Dosage": "2%",
        "Chemical_Activation": "Na2SO4 addition",
        "Activation_Notes": "Optimum ~1%."
      },
      {
        "Source_ID": "SRC-W3130633964",
        "Material_ID": "MAT-0001",
        "Experiment_ID": "EXP-0016",
        "Steel_Slag_Type": "Other Steel Slag",
        "Activation_Type": "Chemical",
        "Activator_or_Additive": "Sodium sulfate",
        "Activator_Dosage": "3%",
        "Chemical_Activation": "Na2SO4 addition",
        "Activation_Notes": "Optimum ~1%."
      }
    ],
    "6 Concrete Performance": [
      {
        "Source_ID": "SRC-W3130633964",
        "Material_ID": "MAT-0001",
        "Experiment_ID": "EXP-0001",
        "Mix_ID": "High-P SS 35%",
        "Steel_Slag_Type": "Other Steel Slag",
        "SCM_Replacement_pct": "35",
        "Cement_Type": "CEM I PC",
        "Other_SCMs": null,
        "Mix_Proportion_Notes": "Mortar; 35% high-phosphorus SS",
        "Set_Time_Initial_min": 443,
        "Set_Time_Final_min": 485,
        "Flexural_Strength_MPa": "7.89",
        "Compressive_Strength_1d_MPa": "1.50",
        "Compressive_Strength_3d_MPa": "12.48",
        "Compressive_Strength_7d_MPa": null,
        "Compressive_Strength_28d_MPa": "41.05",
        "Strength_Test_Method": "GB/T 17671-1999 mortar, cured in water 20 °C 100% RH",
        "Strength_Notes": "Flexural 1/3/28 d: 0.38/2.81/7.89 MPa."
      },
      {
        "Source_ID": "SRC-W3130633964",
        "Material_ID": "MAT-0002",
        "Experiment_ID": "EXP-0002",
        "Mix_ID": "Low-P SS 35%",
        "Steel_Slag_Type": "Other Steel Slag",
        "SCM_Replacement_pct": "35",
        "Cement_Type": "CEM I PC",
        "Other_SCMs": null,
        "Mix_Proportion_Notes": "Mortar; 35% low-phosphorus SS (comparison slag, no chemistry given)",
        "Set_Time_Initial_min": 269,
        "Set_Time_Final_min": 361,
        "Flexural_Strength_MPa": "7.45",
        "Compressive_Strength_1d_MPa": "3.39",
        "Compressive_Strength_3d_MPa": "15.21",
        "Compressive_Strength_7d_MPa": null,
        "Compressive_Strength_28d_MPa": "43.97",
        "Strength_Test_Method": "GB/T 17671-1999 mortar, cured in water 20 °C 100% RH",
        "Strength_Notes": "Flexural 1/3/28 d: 0.87/3.30/7.45 MPa. Different slag (low-P)."
      },
      {
        "Source_ID": "SRC-W3130633964",
        "Material_ID": null,
        "Experiment_ID": "EXP-0003",
        "Mix_ID": "Control",
        "Steel_Slag_Type": "Other Steel Slag",
        "SCM_Replacement_pct": "0",
        "Cement_Type": "CEM I PC",
        "Other_SCMs": null,
        "Mix_Proportion_Notes": "Mortar, no SS",
        "Set_Time_Initial_min": 145,
        "Set_Time_Final_min": 200,
        "Flexural_Strength_MPa": "9.29",
        "Compressive_Strength_1d_MPa": "6.03",
        "Compressive_Strength_3d_MPa": "24.06",
        "Compressive_Strength_7d_MPa": null,
        "Compressive_Strength_28d_MPa": "52.87",
        "Strength_Test_Method": "GB/T 17671-1999 mortar, cured in water 20 °C 100% RH",
        "Strength_Notes": "Flexural 1/3/28 d: 1.75/5.39/9.29 MPa."
      },
      {
        "Source_ID": "SRC-W3130633964",
        "Material_ID": "MAT-0001",
        "Experiment_ID": "EXP-0004",
        "Mix_ID": "1#",
        "Steel_Slag_Type": "Other Steel Slag",
        "SCM_Replacement_pct": "35",
        "Cement_Type": "Portland cement (type not restated)",
        "Other_SCMs": null,
        "Mix_Proportion_Notes": "35% high-P SS + 0% CaO (external blending)",
        "Set_Time_Initial_min": 221,
        "Set_Time_Final_min": 304,
        "Flexural_Strength_MPa": "13.24",
        "Compressive_Strength_1d_MPa": null,
        "Compressive_Strength_3d_MPa": "5.9",
        "Compressive_Strength_7d_MPa": null,
        "Compressive_Strength_28d_MPa": "43.52",
        "Strength_Test_Method": "GB/T 17671-1999 mortar, cured in water 20 °C 100% RH",
        "Strength_Notes": "Flexural 3 d 3.25, 28 d 13.24 MPa (Table 10)."
      },
      {
        "Source_ID": "SRC-W3130633964",
        "Material_ID": "MAT-0001",
        "Experiment_ID": "EXP-0005",
        "Mix_ID": "2#",
        "Steel_Slag_Type": "Other Steel Slag",
        "SCM_Replacement_pct": "35",
        "Cement_Type": "Portland cement (type not restated)",
        "Other_SCMs": null,
        "Mix_Proportion_Notes": "35% high-P SS + 1% CaO (external blending)",
        "Set_Time_Initial_min": 273,
        "Set_Time_Final_min": 318,
        "Flexural_Strength_MPa": "16.17",
        "Compressive_Strength_1d_MPa": null,
        "Compressive_Strength_3d_MPa": "6.15",
        "Compressive_Strength_7d_MPa": null,
        "Compressive_Strength_28d_MPa": "44.98",
        "Strength_Test_Method": "GB/T 17671-1999 mortar, cured in water 20 °C 100% RH",
        "Strength_Notes": "Flexural 3 d 3.6, 28 d 16.17 MPa (Table 10)."
      },
      {
        "Source_ID": "SRC-W3130633964",
        "Material_ID": "MAT-0001",
        "Experiment_ID": "EXP-0006",
        "Mix_ID": "3#",
        "Steel_Slag_Type": "Other Steel Slag",
        "SCM_Replacement_pct": "35",
        "Cement_Type": "Portland cement (type not restated)",
        "Other_SCMs": null,
        "Mix_Proportion_Notes": "35% high-P SS + 2% CaO (external blending)",
        "Set_Time_Initial_min": 252,
        "Set_Time_Final_min": 303,
        "Flexural_Strength_MPa": "18.26",
        "Compressive_Strength_1d_MPa": null,
        "Compressive_Strength_3d_MPa": "6.36",
        "Compressive_Strength_7d_MPa": null,
        "Compressive_Strength_28d_MPa": "45.8",
        "Strength_Test_Method": "GB/T 17671-1999 mortar, cured in water 20 °C 100% RH",
        "Strength_Notes": "Flexural 3 d 3.82, 28 d 18.26 MPa (Table 10)."
      },
      {
        "Source_ID": "SRC-W3130633964",
        "Material_ID": "MAT-0001",
        "Experiment_ID": "EXP-0007",
        "Mix_ID": "4#",
        "Steel_Slag_Type": "Other Steel Slag",
        "SCM_Replacement_pct": "35",
        "Cement_Type": "Portland cement (type not restated)",
        "Other_SCMs": null,
        "Mix_Proportion_Notes": "35% high-P SS + 3% CaO (external blending)",
        "Set_Time_Initial_min": 207,
        "Set_Time_Final_min": 258,
        "Flexural_Strength_MPa": "19.21",
        "Compressive_Strength_1d_MPa": null,
        "Compressive_Strength_3d_MPa": "6.68",
        "Compressive_Strength_7d_MPa": null,
        "Compressive_Strength_28d_MPa": "50.52",
        "Strength_Test_Method": "GB/T 17671-1999 mortar, cured in water 20 °C 100% RH",
        "Strength_Notes": "Flexural 3 d 4.06, 28 d 19.21 MPa (Table 10)."
      },
      {
        "Source_ID": "SRC-W3130633964",
        "Material_ID": "MAT-0001",
        "Experiment_ID": "EXP-0008",
        "Mix_ID": "5#",
        "Steel_Slag_Type": "Other Steel Slag",
        "SCM_Replacement_pct": "35",
        "Cement_Type": "Portland cement (type not restated)",
        "Other_SCMs": null,
        "Mix_Proportion_Notes": "35% high-P SS + 4% CaO (external blending)",
        "Set_Time_Initial_min": 170,
        "Set_Time_Final_min": 207,
        "Flexural_Strength_MPa": "21.05",
        "Compressive_Strength_1d_MPa": null,
        "Compressive_Strength_3d_MPa": "6.75",
        "Compressive_Strength_7d_MPa": null,
        "Compressive_Strength_28d_MPa": "51.98",
        "Strength_Test_Method": "GB/T 17671-1999 mortar, cured in water 20 °C 100% RH",
        "Strength_Notes": "Flexural 3 d 4.51, 28 d 21.05 MPa (Table 10)."
      },
      {
        "Source_ID": "SRC-W3130633964",
        "Material_ID": "MAT-0001",
        "Experiment_ID": "EXP-0009",
        "Mix_ID": "6#",
        "Steel_Slag_Type": "Other Steel Slag",
        "SCM_Replacement_pct": "35",
        "Cement_Type": "Portland cement (type not restated)",
        "Other_SCMs": null,
        "Mix_Proportion_Notes": "35% high-P SS + 5% CaO (external blending)",
        "Set_Time_Initial_min": 175,
        "Set_Time_Final_min": 218,
        "Flexural_Strength_MPa": "21.5",
        "Compressive_Strength_1d_MPa": null,
        "Compressive_Strength_3d_MPa": "7.05",
        "Compressive_Strength_7d_MPa": null,
        "Compressive_Strength_28d_MPa": "52.22",
        "Strength_Test_Method": "GB/T 17671-1999 mortar, cured in water 20 °C 100% RH",
        "Strength_Notes": "Flexural 3 d 4.6, 28 d 21.5 MPa (Table 10)."
      },
      {
        "Source_ID": "SRC-W3130633964",
        "Material_ID": "MAT-0001",
        "Experiment_ID": "EXP-0010",
        "Mix_ID": "7#",
        "Steel_Slag_Type": "Other Steel Slag",
        "SCM_Replacement_pct": "35",
        "Cement_Type": "Portland cement (type not restated)",
        "Other_SCMs": null,
        "Mix_Proportion_Notes": "35% high-P SS + 6% CaO (external blending)",
        "Set_Time_Initial_min": 152,
        "Set_Time_Final_min": 176,
        "Flexural_Strength_MPa": "21.12",
        "Compressive_Strength_1d_MPa": null,
        "Compressive_Strength_3d_MPa": "6.87",
        "Compressive_Strength_7d_MPa": null,
        "Compressive_Strength_28d_MPa": "50.66",
        "Strength_Test_Method": "GB/T 17671-1999 mortar, cured in water 20 °C 100% RH",
        "Strength_Notes": "Flexural 3 d 4.41, 28 d 21.12 MPa (Table 10)."
      },
      {
        "Source_ID": "SRC-W3130633964",
        "Material_ID": "MAT-0001",
        "Experiment_ID": "EXP-0011",
        "Mix_ID": "8#",
        "Steel_Slag_Type": "Other Steel Slag",
        "SCM_Replacement_pct": "35",
        "Cement_Type": "Portland cement (type not restated)",
        "Other_SCMs": null,
        "Mix_Proportion_Notes": "35% high-P SS + 7% CaO (external blending)",
        "Set_Time_Initial_min": 164,
        "Set_Time_Final_min": 197,
        "Flexural_Strength_MPa": "21.51",
        "Compressive_Strength_1d_MPa": null,
        "Compressive_Strength_3d_MPa": "7.16",
        "Compressive_Strength_7d_MPa": null,
        "Compressive_Strength_28d_MPa": "53.4",
        "Strength_Test_Method": "GB/T 17671-1999 mortar, cured in water 20 °C 100% RH",
        "Strength_Notes": "Flexural 3 d 4.56, 28 d 21.51 MPa (Table 10)."
      },
      {
        "Source_ID": "SRC-W3130633964",
        "Material_ID": "MAT-0001",
        "Experiment_ID": "EXP-0012",
        "Mix_ID": "9#",
        "Steel_Slag_Type": "Other Steel Slag",
        "SCM_Replacement_pct": "35",
        "Cement_Type": "Portland cement",
        "Other_SCMs": null,
        "Mix_Proportion_Notes": "35% high-P SS + 0.5% Na2SO4",
        "Set_Time_Initial_min": 252,
        "Set_Time_Final_min": 305,
        "Flexural_Strength_MPa": "18.7",
        "Compressive_Strength_1d_MPa": null,
        "Compressive_Strength_3d_MPa": "6.45",
        "Compressive_Strength_7d_MPa": null,
        "Compressive_Strength_28d_MPa": "45.14",
        "Strength_Test_Method": "GB/T 17671-1999 mortar, cured in water 20 °C 100% RH",
        "Strength_Notes": "Flexural 3 d 4.23, 28 d 18.7 MPa (Table 11). 1# (0%) shown in Table 10 rows."
      },
      {
        "Source_ID": "SRC-W3130633964",
        "Material_ID": "MAT-0001",
        "Experiment_ID": "EXP-0013",
        "Mix_ID": "10#",
        "Steel_Slag_Type": "Other Steel Slag",
        "SCM_Replacement_pct": "35",
        "Cement_Type": "Portland cement",
        "Other_SCMs": null,
        "Mix_Proportion_Notes": "35% high-P SS + 1% Na2SO4",
        "Set_Time_Initial_min": 191,
        "Set_Time_Final_min": 254,
        "Flexural_Strength_MPa": "21.68",
        "Compressive_Strength_1d_MPa": null,
        "Compressive_Strength_3d_MPa": "7.03",
        "Compressive_Strength_7d_MPa": null,
        "Compressive_Strength_28d_MPa": "42.59",
        "Strength_Test_Method": "GB/T 17671-1999 mortar, cured in water 20 °C 100% RH",
        "Strength_Notes": "Flexural 3 d 4.93, 28 d 21.68 MPa (Table 11). 1# (0%) shown in Table 10 rows."
      },
      {
        "Source_ID": "SRC-W3130633964",
        "Material_ID": "MAT-0001",
        "Experiment_ID": "EXP-0014",
        "Mix_ID": "11#",
        "Steel_Slag_Type": "Other Steel Slag",
        "SCM_Replacement_pct": "35",
        "Cement_Type": "Portland cement",
        "Other_SCMs": null,
        "Mix_Proportion_Notes": "35% high-P SS + 1.5% Na2SO4",
        "Set_Time_Initial_min": 231,
        "Set_Time_Final_min": 284,
        "Flexural_Strength_MPa": "21.16",
        "Compressive_Strength_1d_MPa": null,
        "Compressive_Strength_3d_MPa": "6.97",
        "Compressive_Strength_7d_MPa": null,
        "Compressive_Strength_28d_MPa": "38.14",
        "Strength_Test_Method": "GB/T 17671-1999 mortar, cured in water 20 °C 100% RH",
        "Strength_Notes": "Flexural 3 d 4.88, 28 d 21.16 MPa (Table 11). 1# (0%) shown in Table 10 rows."
      },
      {
        "Source_ID": "SRC-W3130633964",
        "Material_ID": "MAT-0001",
        "Experiment_ID": "EXP-0015",
        "Mix_ID": "12#",
        "Steel_Slag_Type": "Other Steel Slag",
        "SCM_Replacement_pct": "35",
        "Cement_Type": "Portland cement",
        "Other_SCMs": null,
        "Mix_Proportion_Notes": "35% high-P SS + 2% Na2SO4",
        "Set_Time_Initial_min": 253,
        "Set_Time_Final_min": 289,
        "Flexural_Strength_MPa": "21.44",
        "Compressive_Strength_1d_MPa": null,
        "Compressive_Strength_3d_MPa": "7.03",
        "Compressive_Strength_7d_MPa": null,
        "Compressive_Strength_28d_MPa": "34.97",
        "Strength_Test_Method": "GB/T 17671-1999 mortar, cured in water 20 °C 100% RH",
        "Strength_Notes": "Flexural 3 d 5.1, 28 d 21.44 MPa (Table 11). 1# (0%) shown in Table 10 rows."
      },
      {
        "Source_ID": "SRC-W3130633964",
        "Material_ID": "MAT-0001",
        "Experiment_ID": "EXP-0016",
        "Mix_ID": "13#",
        "Steel_Slag_Type": "Other Steel Slag",
        "SCM_Replacement_pct": "35",
        "Cement_Type": "Portland cement",
        "Other_SCMs": null,
        "Mix_Proportion_Notes": "35% high-P SS + 3% Na2SO4",
        "Set_Time_Initial_min": 268,
        "Set_Time_Final_min": 318,
        "Flexural_Strength_MPa": "21.83",
        "Compressive_Strength_1d_MPa": null,
        "Compressive_Strength_3d_MPa": "7.07",
        "Compressive_Strength_7d_MPa": null,
        "Compressive_Strength_28d_MPa": "30.66",
        "Strength_Test_Method": "GB/T 17671-1999 mortar, cured in water 20 °C 100% RH",
        "Strength_Notes": "Flexural 3 d 5.3, 28 d 21.83 MPa (Table 11). 1# (0%) shown in Table 10 rows."
      },
      {
        "Source_ID": "SRC-W3130633964",
        "Material_ID": null,
        "Experiment_ID": "EXP-0017",
        "Mix_ID": "Concrete SS0",
        "Steel_Slag_Type": "Other Steel Slag",
        "SCM_Replacement_pct": "0",
        "Cement_Type": "CEM II/B-M OPC",
        "Other_SCMs": "BFS 100 kg/m3",
        "Mix_Proportion_Notes": "Concrete 100 mm cubes, W/B 0.40, sand ratio 0.43, binder 400 kg/m3, naphthalene SP (FDN-C) 2.5%; limestone aggregate, river sand FM 3.1; BFS fixed 100 kg/m3; high-P SS replacing OPC 0%; Concrete: W/B 0.40, sand ratio 0.43, 400 kg/m3 cementitious material, N 2.5% (Section 3.4)",
        "Set_Time_Initial_min": null,
        "Set_Time_Final_min": null,
        "Flexural_Strength_MPa": null,
        "Compressive_Strength_1d_MPa": null,
        "Compressive_Strength_3d_MPa": null,
        "Compressive_Strength_7d_MPa": "37.5",
        "Compressive_Strength_28d_MPa": "49",
        "Strength_Test_Method": "UCS of 100 mm cubes",
        "Strength_Notes": "60 d UCS 54 MPa. Read from Fig. 13.",
        "Water_Binder_Ratio": "0.40",
        "Binder_Content_kg_m3": "400"
      },
      {
        "Source_ID": "SRC-W3130633964",
        "Material_ID": "MAT-0001",
        "Experiment_ID": "EXP-0018",
        "Mix_ID": "Concrete SS5",
        "Steel_Slag_Type": "Other Steel Slag",
        "SCM_Replacement_pct": "5",
        "Cement_Type": "CEM II/B-M OPC",
        "Other_SCMs": "BFS 100 kg/m3",
        "Mix_Proportion_Notes": "Concrete 100 mm cubes, W/B 0.40, sand ratio 0.43, binder 400 kg/m3, naphthalene SP (FDN-C) 2.5%; limestone aggregate, river sand FM 3.1; BFS fixed 100 kg/m3; high-P SS replacing OPC 5%; Concrete: W/B 0.40, sand ratio 0.43, 400 kg/m3 cementitious material, N 2.5% (Section 3.4)",
        "Set_Time_Initial_min": null,
        "Set_Time_Final_min": null,
        "Flexural_Strength_MPa": null,
        "Compressive_Strength_1d_MPa": null,
        "Compressive_Strength_3d_MPa": null,
        "Compressive_Strength_7d_MPa": "40",
        "Compressive_Strength_28d_MPa": "52.2",
        "Strength_Test_Method": "UCS of 100 mm cubes",
        "Strength_Notes": "60 d UCS 58.2 MPa. Read from Fig. 13.",
        "Water_Binder_Ratio": "0.40",
        "Binder_Content_kg_m3": "400"
      },
      {
        "Source_ID": "SRC-W3130633964",
        "Material_ID": "MAT-0001",
        "Experiment_ID": "EXP-0019",
        "Mix_ID": "Concrete SS15",
        "Steel_Slag_Type": "Other Steel Slag",
        "SCM_Replacement_pct": "15",
        "Cement_Type": "CEM II/B-M OPC",
        "Other_SCMs": "BFS 100 kg/m3",
        "Mix_Proportion_Notes": "Concrete 100 mm cubes, W/B 0.40, sand ratio 0.43, binder 400 kg/m3, naphthalene SP (FDN-C) 2.5%; limestone aggregate, river sand FM 3.1; BFS fixed 100 kg/m3; high-P SS replacing OPC 15%; Concrete: W/B 0.40, sand ratio 0.43, 400 kg/m3 cementitious material, N 2.5% (Section 3.4)",
        "Set_Time_Initial_min": null,
        "Set_Time_Final_min": null,
        "Flexural_Strength_MPa": null,
        "Compressive_Strength_1d_MPa": null,
        "Compressive_Strength_3d_MPa": null,
        "Compressive_Strength_7d_MPa": "36.2",
        "Compressive_Strength_28d_MPa": "52.07",
        "Strength_Test_Method": "UCS of 100 mm cubes",
        "Strength_Notes": "60 d UCS 58.1 MPa. Read from Fig. 13 (15% values stated in text).",
        "Water_Binder_Ratio": "0.40",
        "Binder_Content_kg_m3": "400"
      },
      {
        "Source_ID": "SRC-W3130633964",
        "Material_ID": "MAT-0001",
        "Experiment_ID": "EXP-0020",
        "Mix_ID": "Concrete SS25",
        "Steel_Slag_Type": "Other Steel Slag",
        "SCM_Replacement_pct": "25",
        "Cement_Type": "CEM II/B-M OPC",
        "Other_SCMs": "BFS 100 kg/m3",
        "Mix_Proportion_Notes": "Concrete 100 mm cubes, W/B 0.40, sand ratio 0.43, binder 400 kg/m3, naphthalene SP (FDN-C) 2.5%; limestone aggregate, river sand FM 3.1; BFS fixed 100 kg/m3; high-P SS replacing OPC 25%; Concrete: W/B 0.40, sand ratio 0.43, 400 kg/m3 cementitious material, N 2.5% (Section 3.4)",
        "Set_Time_Initial_min": null,
        "Set_Time_Final_min": null,
        "Flexural_Strength_MPa": null,
        "Compressive_Strength_1d_MPa": null,
        "Compressive_Strength_3d_MPa": null,
        "Compressive_Strength_7d_MPa": "28.3",
        "Compressive_Strength_28d_MPa": "48.5",
        "Strength_Test_Method": "UCS of 100 mm cubes",
        "Strength_Notes": "60 d UCS 54.5 MPa. Read from Fig. 13.",
        "Water_Binder_Ratio": "0.40",
        "Binder_Content_kg_m3": "400"
      },
      {
        "Source_ID": "SRC-W3130633964",
        "Material_ID": "MAT-0001",
        "Experiment_ID": "EXP-0021",
        "Mix_ID": "Concrete SS35",
        "Steel_Slag_Type": "Other Steel Slag",
        "SCM_Replacement_pct": "35",
        "Cement_Type": "CEM II/B-M OPC",
        "Other_SCMs": "BFS 100 kg/m3",
        "Mix_Proportion_Notes": "Concrete 100 mm cubes, W/B 0.40, sand ratio 0.43, binder 400 kg/m3, naphthalene SP (FDN-C) 2.5%; limestone aggregate, river sand FM 3.1; BFS fixed 100 kg/m3; high-P SS replacing OPC 35%; Concrete: W/B 0.40, sand ratio 0.43, 400 kg/m3 cementitious material, N 2.5% (Section 3.4)",
        "Set_Time_Initial_min": null,
        "Set_Time_Final_min": null,
        "Flexural_Strength_MPa": null,
        "Compressive_Strength_1d_MPa": null,
        "Compressive_Strength_3d_MPa": null,
        "Compressive_Strength_7d_MPa": "18",
        "Compressive_Strength_28d_MPa": "36.2",
        "Strength_Test_Method": "UCS of 100 mm cubes",
        "Strength_Notes": "60 d UCS 40.3 MPa. Read from Fig. 13.",
        "Water_Binder_Ratio": "0.40",
        "Binder_Content_kg_m3": "400"
      },
      {
        "Source_ID": "SRC-W3130633964",
        "Material_ID": "MAT-0001",
        "Experiment_ID": "EXP-0022",
        "Mix_ID": "Blend 20%-I",
        "Steel_Slag_Type": "Other Steel Slag",
        "SCM_Replacement_pct": "20",
        "Cement_Type": "CEM II/B-M OPC",
        "Other_SCMs": "BFS and fly ash (in blend)",
        "Mix_Proportion_Notes": "Concrete 100 mm cubes, W/B 0.40, sand ratio 0.43, binder 400 kg/m3, naphthalene SP (FDN-C) 2.5%; limestone aggregate, river sand FM 3.1; blended mixture 20% of binder, SS:BFS:FA = 1:1:1; Concrete: W/B 0.40, sand ratio 0.43, 400 kg/m3 cementitious material, N 2.5% (Section 3.4); SCM_Replacement_pct: SS+BFS+FA blend",
        "Set_Time_Initial_min": null,
        "Set_Time_Final_min": null,
        "Flexural_Strength_MPa": null,
        "Compressive_Strength_1d_MPa": null,
        "Compressive_Strength_3d_MPa": null,
        "Compressive_Strength_7d_MPa": "28",
        "Compressive_Strength_28d_MPa": "42.5",
        "Strength_Test_Method": "UCS of 100 mm cubes",
        "Strength_Notes": "60 d UCS 49.5 MPa. Read from Fig. 14.",
        "Water_Binder_Ratio": "0.40",
        "Binder_Content_kg_m3": "400"
      },
      {
        "Source_ID": "SRC-W3130633964",
        "Material_ID": "MAT-0001",
        "Experiment_ID": "EXP-0023",
        "Mix_ID": "Blend 20%-II",
        "Steel_Slag_Type": "Other Steel Slag",
        "SCM_Replacement_pct": "20",
        "Cement_Type": "CEM II/B-M OPC",
        "Other_SCMs": "BFS and fly ash (in blend)",
        "Mix_Proportion_Notes": "Concrete 100 mm cubes, W/B 0.40, sand ratio 0.43, binder 400 kg/m3, naphthalene SP (FDN-C) 2.5%; limestone aggregate, river sand FM 3.1; blended mixture 20% of binder, SS:BFS:FA = 2:1:1; Concrete: W/B 0.40, sand ratio 0.43, 400 kg/m3 cementitious material, N 2.5% (Section 3.4); SCM_Replacement_pct: SS+BFS+FA blend",
        "Set_Time_Initial_min": null,
        "Set_Time_Final_min": null,
        "Flexural_Strength_MPa": null,
        "Compressive_Strength_1d_MPa": null,
        "Compressive_Strength_3d_MPa": null,
        "Compressive_Strength_7d_MPa": "23",
        "Compressive_Strength_28d_MPa": "40",
        "Strength_Test_Method": "UCS of 100 mm cubes",
        "Strength_Notes": "60 d UCS 49 MPa. Read from Fig. 14.",
        "Water_Binder_Ratio": "0.40",
        "Binder_Content_kg_m3": "400"
      },
      {
        "Source_ID": "SRC-W3130633964",
        "Material_ID": "MAT-0001",
        "Experiment_ID": "EXP-0024",
        "Mix_ID": "Blend 20%-III",
        "Steel_Slag_Type": "Other Steel Slag",
        "SCM_Replacement_pct": "20",
        "Cement_Type": "CEM II/B-M OPC",
        "Other_SCMs": "BFS and fly ash (in blend)",
        "Mix_Proportion_Notes": "Concrete 100 mm cubes, W/B 0.40, sand ratio 0.43, binder 400 kg/m3, naphthalene SP (FDN-C) 2.5%; limestone aggregate, river sand FM 3.1; blended mixture 20% of binder, SS:BFS:FA = 1:2:1; Concrete: W/B 0.40, sand ratio 0.43, 400 kg/m3 cementitious material, N 2.5% (Section 3.4); SCM_Replacement_pct: SS+BFS+FA blend",
        "Set_Time_Initial_min": null,
        "Set_Time_Final_min": null,
        "Flexural_Strength_MPa": null,
        "Compressive_Strength_1d_MPa": null,
        "Compressive_Strength_3d_MPa": null,
        "Compressive_Strength_7d_MPa": "31.5",
        "Compressive_Strength_28d_MPa": "45",
        "Strength_Test_Method": "UCS of 100 mm cubes",
        "Strength_Notes": "60 d UCS 58 MPa. Read from Fig. 14.",
        "Water_Binder_Ratio": "0.40",
        "Binder_Content_kg_m3": "400"
      },
      {
        "Source_ID": "SRC-W3130633964",
        "Material_ID": "MAT-0001",
        "Experiment_ID": "EXP-0025",
        "Mix_ID": "Blend 20%-IV",
        "Steel_Slag_Type": "Other Steel Slag",
        "SCM_Replacement_pct": "20",
        "Cement_Type": "CEM II/B-M OPC",
        "Other_SCMs": "BFS and fly ash (in blend)",
        "Mix_Proportion_Notes": "Concrete 100 mm cubes, W/B 0.40, sand ratio 0.43, binder 400 kg/m3, naphthalene SP (FDN-C) 2.5%; limestone aggregate, river sand FM 3.1; blended mixture 20% of binder, SS:BFS:FA = 1:1:2; Concrete: W/B 0.40, sand ratio 0.43, 400 kg/m3 cementitious material, N 2.5% (Section 3.4); SCM_Replacement_pct: SS+BFS+FA blend",
        "Set_Time_Initial_min": null,
        "Set_Time_Final_min": null,
        "Flexural_Strength_MPa": null,
        "Compressive_Strength_1d_MPa": null,
        "Compressive_Strength_3d_MPa": null,
        "Compressive_Strength_7d_MPa": "31",
        "Compressive_Strength_28d_MPa": "43",
        "Strength_Test_Method": "UCS of 100 mm cubes",
        "Strength_Notes": "60 d UCS 53 MPa. Read from Fig. 14.",
        "Water_Binder_Ratio": "0.40",
        "Binder_Content_kg_m3": "400"
      },
      {
        "Source_ID": "SRC-W3130633964",
        "Material_ID": "MAT-0001",
        "Experiment_ID": "EXP-0026",
        "Mix_ID": "Blend 30%-I",
        "Steel_Slag_Type": "Other Steel Slag",
        "SCM_Replacement_pct": "30",
        "Cement_Type": "CEM II/B-M OPC",
        "Other_SCMs": "BFS and fly ash (in blend)",
        "Mix_Proportion_Notes": "Concrete 100 mm cubes, W/B 0.40, sand ratio 0.43, binder 400 kg/m3, naphthalene SP (FDN-C) 2.5%; limestone aggregate, river sand FM 3.1; blended mixture 30% of binder, SS:BFS:FA = 1:1:1; Concrete: W/B 0.40, sand ratio 0.43, 400 kg/m3 cementitious material, N 2.5% (Section 3.4); SCM_Replacement_pct: SS+BFS+FA blend",
        "Set_Time_Initial_min": null,
        "Set_Time_Final_min": null,
        "Flexural_Strength_MPa": null,
        "Compressive_Strength_1d_MPa": null,
        "Compressive_Strength_3d_MPa": null,
        "Compressive_Strength_7d_MPa": "30",
        "Compressive_Strength_28d_MPa": "46.5",
        "Strength_Test_Method": "UCS of 100 mm cubes",
        "Strength_Notes": "60 d UCS 53 MPa. Read from Fig. 14.",
        "Water_Binder_Ratio": "0.40",
        "Binder_Content_kg_m3": "400"
      },
      {
        "Source_ID": "SRC-W3130633964",
        "Material_ID": "MAT-0001",
        "Experiment_ID": "EXP-0027",
        "Mix_ID": "Blend 30%-II",
        "Steel_Slag_Type": "Other Steel Slag",
        "SCM_Replacement_pct": "30",
        "Cement_Type": "CEM II/B-M OPC",
        "Other_SCMs": "BFS and fly ash (in blend)",
        "Mix_Proportion_Notes": "Concrete 100 mm cubes, W/B 0.40, sand ratio 0.43, binder 400 kg/m3, naphthalene SP (FDN-C) 2.5%; limestone aggregate, river sand FM 3.1; blended mixture 30% of binder, SS:BFS:FA = 2:1:1; Concrete: W/B 0.40, sand ratio 0.43, 400 kg/m3 cementitious material, N 2.5% (Section 3.4); SCM_Replacement_pct: SS+BFS+FA blend",
        "Set_Time_Initial_min": null,
        "Set_Time_Final_min": null,
        "Flexural_Strength_MPa": null,
        "Compressive_Strength_1d_MPa": null,
        "Compressive_Strength_3d_MPa": null,
        "Compressive_Strength_7d_MPa": "27",
        "Compressive_Strength_28d_MPa": "42.5",
        "Strength_Test_Method": "UCS of 100 mm cubes",
        "Strength_Notes": "60 d UCS 53 MPa. Read from Fig. 14.",
        "Water_Binder_Ratio": "0.40",
        "Binder_Content_kg_m3": "400"
      },
      {
        "Source_ID": "SRC-W3130633964",
        "Material_ID": "MAT-0001",
        "Experiment_ID": "EXP-0028",
        "Mix_ID": "Blend 30%-III",
        "Steel_Slag_Type": "Other Steel Slag",
        "SCM_Replacement_pct": "30",
        "Cement_Type": "CEM II/B-M OPC",
        "Other_SCMs": "BFS and fly ash (in blend)",
        "Mix_Proportion_Notes": "Concrete 100 mm cubes, W/B 0.40, sand ratio 0.43, binder 400 kg/m3, naphthalene SP (FDN-C) 2.5%; limestone aggregate, river sand FM 3.1; blended mixture 30% of binder, SS:BFS:FA = 1:2:1; Concrete: W/B 0.40, sand ratio 0.43, 400 kg/m3 cementitious material, N 2.5% (Section 3.4); SCM_Replacement_pct: SS+BFS+FA blend",
        "Set_Time_Initial_min": null,
        "Set_Time_Final_min": null,
        "Flexural_Strength_MPa": null,
        "Compressive_Strength_1d_MPa": null,
        "Compressive_Strength_3d_MPa": null,
        "Compressive_Strength_7d_MPa": "32.5",
        "Compressive_Strength_28d_MPa": "47",
        "Strength_Test_Method": "UCS of 100 mm cubes",
        "Strength_Notes": "60 d UCS 55 MPa. Read from Fig. 14.",
        "Water_Binder_Ratio": "0.40",
        "Binder_Content_kg_m3": "400"
      },
      {
        "Source_ID": "SRC-W3130633964",
        "Material_ID": "MAT-0001",
        "Experiment_ID": "EXP-0029",
        "Mix_ID": "Blend 30%-IV",
        "Steel_Slag_Type": "Other Steel Slag",
        "SCM_Replacement_pct": "30",
        "Cement_Type": "CEM II/B-M OPC",
        "Other_SCMs": "BFS and fly ash (in blend)",
        "Mix_Proportion_Notes": "Concrete 100 mm cubes, W/B 0.40, sand ratio 0.43, binder 400 kg/m3, naphthalene SP (FDN-C) 2.5%; limestone aggregate, river sand FM 3.1; blended mixture 30% of binder, SS:BFS:FA = 1:1:2; Concrete: W/B 0.40, sand ratio 0.43, 400 kg/m3 cementitious material, N 2.5% (Section 3.4); SCM_Replacement_pct: SS+BFS+FA blend",
        "Set_Time_Initial_min": null,
        "Set_Time_Final_min": null,
        "Flexural_Strength_MPa": null,
        "Compressive_Strength_1d_MPa": null,
        "Compressive_Strength_3d_MPa": null,
        "Compressive_Strength_7d_MPa": "31",
        "Compressive_Strength_28d_MPa": "46.5",
        "Strength_Test_Method": "UCS of 100 mm cubes",
        "Strength_Notes": "60 d UCS 53.5 MPa. Read from Fig. 14.",
        "Water_Binder_Ratio": "0.40",
        "Binder_Content_kg_m3": "400"
      },
      {
        "Source_ID": "SRC-W3130633964",
        "Material_ID": "MAT-0001",
        "Experiment_ID": "EXP-0030",
        "Mix_ID": "Blend 40%-I",
        "Steel_Slag_Type": "Other Steel Slag",
        "SCM_Replacement_pct": "40",
        "Cement_Type": "CEM II/B-M OPC",
        "Other_SCMs": "BFS and fly ash (in blend)",
        "Mix_Proportion_Notes": "Concrete 100 mm cubes, W/B 0.40, sand ratio 0.43, binder 400 kg/m3, naphthalene SP (FDN-C) 2.5%; limestone aggregate, river sand FM 3.1; blended mixture 40% of binder, SS:BFS:FA = 1:1:1; Concrete: W/B 0.40, sand ratio 0.43, 400 kg/m3 cementitious material, N 2.5% (Section 3.4); SCM_Replacement_pct: SS+BFS+FA blend",
        "Set_Time_Initial_min": null,
        "Set_Time_Final_min": null,
        "Flexural_Strength_MPa": null,
        "Compressive_Strength_1d_MPa": null,
        "Compressive_Strength_3d_MPa": null,
        "Compressive_Strength_7d_MPa": "27",
        "Compressive_Strength_28d_MPa": "48.5",
        "Strength_Test_Method": "UCS of 100 mm cubes",
        "Strength_Notes": "60 d UCS 51 MPa. Read from Fig. 14.",
        "Water_Binder_Ratio": "0.40",
        "Binder_Content_kg_m3": "400"
      },
      {
        "Source_ID": "SRC-W3130633964",
        "Material_ID": "MAT-0001",
        "Experiment_ID": "EXP-0031",
        "Mix_ID": "Blend 40%-II",
        "Steel_Slag_Type": "Other Steel Slag",
        "SCM_Replacement_pct": "40",
        "Cement_Type": "CEM II/B-M OPC",
        "Other_SCMs": "BFS and fly ash (in blend)",
        "Mix_Proportion_Notes": "Concrete 100 mm cubes, W/B 0.40, sand ratio 0.43, binder 400 kg/m3, naphthalene SP (FDN-C) 2.5%; limestone aggregate, river sand FM 3.1; blended mixture 40% of binder, SS:BFS:FA = 2:1:1; Concrete: W/B 0.40, sand ratio 0.43, 400 kg/m3 cementitious material, N 2.5% (Section 3.4); SCM_Replacement_pct: SS+BFS+FA blend",
        "Set_Time_Initial_min": null,
        "Set_Time_Final_min": null,
        "Flexural_Strength_MPa": null,
        "Compressive_Strength_1d_MPa": null,
        "Compressive_Strength_3d_MPa": null,
        "Compressive_Strength_7d_MPa": "25.5",
        "Compressive_Strength_28d_MPa": "42.5",
        "Strength_Test_Method": "UCS of 100 mm cubes",
        "Strength_Notes": "60 d UCS 48 MPa. Read from Fig. 14.",
