Repository: DivyaK751/Steel-Slag-SLM

# Steel-Slag-SLM

## Missing abstracts

Some papers have no abstract on OpenAlex. `fill-abstracts` downloads each one's PDF from Drive,
sends its first 3 pages to Gemini with
[prompts/extract_abstract.yaml](prompts/extract_abstract.yaml), and writes the abstract back to
the `papers` table. It runs nightly after the fetch, and can be run by hand:

```bash
uv run fill-abstracts --max-papers 5 --dry-run  # log the abstracts, write nothing
uv run fill-abstracts                           # every paper still missing an abstract
```

`abstract_source` records where each abstract came from:

| Value | Meaning |
|---|---|
| `openalex` | From OpenAlex |

File: human_extracted_data/extractions/W4200481327.json
{
  "openalex_id": "W4200481327",
  "status": "Extracted",
  "notes": "Ladle slag (coarse/fine ground) 10-30% cement replacement in CEM I and CEM III mortars; values from chart data labels.",
  "sheets": {
    "1 Scientific Literature": [
      {
        "Source_ID": "SRC-W4200481327",
        "Title": "Treatment and utilization of artificial aggregate in the production of cement composites",
        "Authors": "R Papesch, K Macalova, J Charvat, T Dvorsky, V Vaclavik",
        "Publication_Year": "2021",
        "Publication_Type": "Conference Paper",
        "Journal_or_Source": "IOP Conf. Series: Earth and Environmental Science 900 (2021) 012032",
        "DOI_or_URL": "10.1088/1755-1315/900/1/012032",
        "Country_or_Region": "Czech Republic",
        "Steel_Slag_Type": "Ladle",
        "Study_Objective": "Find a treatment (grinding fineness) of ladle slag for use as partial binder replacement (10-30%) in CEM I and CEM III mortars.",
        "Abstract_or_Key_Finding": "Coarse slag set very fast, fine slag prolonged setting. Slag improved consistency (coarse), prolonged mortar setting, did not affect water absorption (8-9%) or thermal conductivity. Some slag mixes matched or exceeded reference strength; half of mixes (mostly fine slag) reached 42.5 MPa at 28 d.",
        "Full_Text_Access": "Open",
        "Data_Extraction_Status": "Extracted",
        "Relevant_To_SCM": "Yes",
        "Notes": ""
      }
    ],
    "2 Feedstock Chemistry": [
      {
        "Source_ID": "SRC-W4200481327",
        "Material_ID": "MAT-0001",
        "Experiment_ID": "EXP-0002",
        "Steel_Slag_Type": "Ladle",
        "Source/Origin": "Ladle furnace slag, Třinecké železárny (Czech Republic), fraction 0/8 mm; coarsely ground",
        "CaO_pct": "47.3",
        "SiO2_pct": "21.9",
        "Al2O3_pct": "11.9",
        "MgO_pct": "6.4",
        "TiO2_pct": "0.4",
        "P2O5_pct": "0.0",
        "MnO_pct": "1.6",
        "Trace_Elements": "{\"Fe\": 1.2, \"FeO\": 0.0, \"S\": 0.3, \"Cr2O3\": 0.0, \"Zn\": 0.003, \"P2\": 1.7} (average)",
        "Basis_As_Reported": "% (average of plant data)",
        "Notes": "Table 1 'converter slag cast from ladle furnace' gives max/min/average; average recorded. Ranges: CaO 28.4-63.1, SiO2 2.6-40.9, Al2O3 1.7-40.9, MgO 2.8-17.3, MnO 0-17.7. Fe2O3 not reported (Fe 1.2). Same chemistry for both grinding fractions."
      },
      {
        "Source_ID": "SRC-W4200481327",
        "Material_ID": "MAT-0002",
        "Experiment_ID": "EXP-0010",
        "Steel_Slag_Type": "Ladle",
        "Source/Origin": "Ladle furnace slag, Třinecké železárny (Czech Republic), fraction 0/8 mm; finely ground",
        "CaO_pct": "47.3",
        "SiO2_pct": "21.9",
        "Al2O3_pct": "11.9",
        "MgO_pct": "6.4",
        "TiO2_pct": "0.4",
        "P2O5_pct": "0.0",
        "MnO_pct": "1.6",
        "Trace_Elements": "{\"Fe\": 1.2, \"FeO\": 0.0, \"S\": 0.3, \"Cr2O3\": 0.0, \"Zn\": 0.003, \"P2\": 1.7} (average)",
        "Basis_As_Reported": "% (average of plant data)",
        "Notes": "Table 1 'converter slag cast from ladle furnace' gives max/min/average; average recorded. Ranges: CaO 28.4-63.1, SiO2 2.6-40.9, Al2O3 1.7-40.9, MgO 2.8-17.3, MnO 0-17.7. Fe2O3 not reported (Fe 1.2). Same chemistry for both grinding fractions."
      }
    ],
    "3 Processing": [
      {
        "Source_ID": "SRC-W4200481327",
        "Material_ID": "MAT-0001",
        "Experiment_ID": "EXP-0002",
        "Steel_Slag_Type": "Ladle",
        "Initial_Material_Form": "Fraction 0/8 mm",
        "Processing_Method": "Grinding",
        "Equipment_or_Process": "Vibrating mill",
        "Dry_or_Wet": "Dry",
        "Residence_Time": "5 min",
        "Post_Process_Form": "Coarse ladle slag powder, 2130 cm2/g"
      },
      {
        "Source_ID": "SRC-W4200481327",
        "Material_ID": "MAT-0002",
        "Experiment_ID": "EXP-0010",
        "Steel_Slag_Type": "Ladle",
        "Initial_Material_Form": "Fraction 0/8 mm",
        "Processing_Method": "Milling",
        "Equipment_or_Process": "Ball mill",
        "Dry_or_Wet": "Dry",
        "Residence_Time": "45 min",
        "Post_Process_Form": "Fine ladle slag powder, 5155 cm2/g"
      }
    ],
    "4 Particle Size": [
      {
        "Source_ID": "SRC-W4200481327",
        "Material_ID": "MAT-0001",
        "Experiment_ID": "EXP-0002",
        "Steel_Slag_Type": "Ladle",
        "Measurement_Method": "Sieving EN 933-1; specific surface EN 196-6",
        "D50_um": "160.97",
        "Blaine_m2_per_kg": "213",
        "Grinding_Time": "5 min",
        "Grinding_Equipment": "Vibrating mill",
        "Particle_Size_Notes": "d50 0.16097 mm; specific surface 2130 cm2/g. Sieve residues (g): 2 mm 4.1, 1 mm 15.8, 0.5 mm 57.4, 0.25 mm 64.8, 0.125 mm 81.3, 0.063 mm 111.3, undersize 65.0. Paste setting 25/45 min; density 3.38 g/cm3."
      },
      {
        "Source_ID": "SRC-W4200481327",
        "Material_ID": "MAT-0002",
        "Experiment_ID": "EXP-0010",
        "Steel_Slag_Type": "Ladle",
        "Measurement_Method": "Sieving EN 933-1; specific surface EN 196-6",
        "D50_um": "165.55",
        "Blaine_m2_per_kg": "515.5",
        "Grinding_Time": "45 min",
        "Grinding_Equipment": "Ball mill",
        "Particle_Size_Notes": "d50 0.16555 mm; 5155 cm2/g. Residues (g): 0.2, 0.3, 6.2, 64.6, 190.5, 93.1, undersize 44.1. Paste setting 88/>480 min; density 3.37 g/cm3."
      }
    ],
    "5 Activation": [],
    "6 Concrete Performance": [
      {
        "Source_ID": "SRC-W4200481327",
        "Material_ID": null,
        "Experiment_ID": "EXP-0001",
        "Mix_ID": "R1",
        "Steel_Slag_Type": "Ladle",
        "SCM_Replacement_pct": "0",
        "Cement_Type": "CEM I 42.5 R",
        "Water_Binder_Ratio": "0.5",
        "Mix_Proportion_Notes": "Cement 450 g + coarse ladle slag 0 g + CEN sand 1350 g + water 225 g (Table 2). Flow (spillage) diameter 16.3 (Tables 5-6, unit as printed).",
        "Set_Time_Initial_min": "192",
        "Set_Time_Final_min": "272",
        "Compressive_Strength_7d_MPa": "47.2",
        "Compressive_Strength_28d_MPa": "53.9",
        "Compressive_Strength_90d_MPa": "54.8",
        "Flexural_Strength_MPa": "9.6",
        "Strength_Test_Method": "EN 1015-11 flexural and compressive on mortar prisms; setting EN 196-3",
        "Strength_Notes": "2 d compressive 33.9 MPa. Flexural value is 28 d. Values from data labels in Fig. 3/7. Reference mix."
      },
      {
        "Source_ID": "SRC-W4200481327",
        "Material_ID": "MAT-0001",
        "Experiment_ID": "EXP-0002",
        "Mix_ID": "R2",
        "Steel_Slag_Type": "Ladle",
        "SCM_Replacement_pct": "10",
        "Cement_Type": "CEM I 42.5 R",
        "Water_Binder_Ratio": "0.5",
        "Mix_Proportion_Notes": "Cement 405 g + coarse ladle slag 45 g + CEN sand 1350 g + water 225 g (Table 2). Flow (spillage) diameter 18.3 (Tables 5-6, unit as printed).",
        "Set_Time_Initial_min": "228",
        "Set_Time_Final_min": "292",
        "Compressive_Strength_7d_MPa": "45.4",
        "Compressive_Strength_28d_MPa": "49.4",
        "Compressive_Strength_90d_MPa": "46.3",
        "Flexural_Strength_MPa": "9.2",
        "Strength_Test_Method": "EN 1015-11 flexural and compressive on mortar prisms; setting EN 196-3",
        "Strength_Notes": "2 d compressive 29.3 MPa. Flexural value is 28 d. Values from data labels in Fig. 3/7."
      },
      {
        "Source_ID": "SRC-W4200481327",
        "Material_ID": "MAT-0001",
        "Experiment_ID": "EXP-0003",
        "Mix_ID": "R3",
        "Steel_Slag_Type": "Ladle",
        "SCM_Replacement_pct": "20",
        "Cement_Type": "CEM I 42.5 R",
        "Water_Binder_Ratio": "0.5",
        "Mix_Proportion_Notes": "Cement 360 g + coarse ladle slag 90 g + CEN sand 1350 g + water 225 g (Table 2). Flow (spillage) diameter 18.3 (Tables 5-6, unit as printed).",
        "Set_Time_Initial_min": "217",
        "Set_Time_Final_min": "301",
        "Compressive_Strength_7d_MPa": "33.1",
        "Compressive_Strength_28d_MPa": "38.0",
        "Compressive_Strength_90d_MPa": "42.3",
        "Flexural_Strength_MPa": "7.7",
        "Strength_Test_Method": "EN 1015-11 flexural and compressive on mortar prisms; setting EN 196-3",
        "Strength_Notes": "2 d compressive 20.3 MPa. Flexural value is 28 d. Values from data labels in Fig. 3/7."
      },
      {
        "Source_ID": "SRC-W4200481327",
        "Material_ID": "MAT-0001",
        "Experiment_ID": "EXP-0004",
        "Mix_ID": "R4",
        "Steel_Slag_Type": "Ladle",
        "SCM_Replacement_pct": "30",
        "Cement_Type": "CEM I 42.5 R",
        "Water_Binder_Ratio": "0.5",
        "Mix_Proportion_Notes": "Cement 315 g + coarse ladle slag 135 g + CEN sand 1350 g + water 225 g (Table 2). Flow (spillage) diameter 18.3 (Tables 5-6, unit as printed).",
        "Set_Time_Initial_min": "252",
        "Set_Time_Final_min": "293",
        "Compressive_Strength_7d_MPa": "29.6",
        "Compressive_Strength_28d_MPa": "29.8",
        "Compressive_Strength_90d_MPa": "31.5",
        "Flexural_Strength_MPa": "6.3",
        "Strength_Test_Method": "EN 1015-11 flexural and compressive on mortar prisms; setting EN 196-3",
        "Strength_Notes": "2 d compressive 16.1 MPa. Flexural value is 28 d. Values from data labels in Fig. 3/7."
      },
      {
        "Source_ID": "SRC-W4200481327",
        "Material_ID": null,
        "Experiment_ID": "EXP-0005",
        "Mix_ID": "R5",
        "Steel_Slag_Type": "Ladle",
        "SCM_Replacement_pct": "0",
        "Cement_Type": "CEM III/A 42.5 N",
        "Water_Binder_Ratio": "0.5",
        "Mix_Proportion_Notes": "Cement 450 g + coarse ladle slag 0 g + CEN sand 1350 g + water 225 g (Table 2). Flow (spillage) diameter 19.5 (Tables 5-6, unit as printed).",
        "Set_Time_Initial_min": "192",
        "Set_Time_Final_min": "256",
        "Compressive_Strength_7d_MPa": "29.5",
        "Compressive_Strength_28d_MPa": "54.8",
        "Compressive_Strength_90d_MPa": "57.8",
        "Flexural_Strength_MPa": "9.8",
        "Strength_Test_Method": "EN 1015-11 flexural and compressive on mortar prisms; setting EN 196-3",
        "Strength_Notes": "2 d compressive 16.5 MPa. Flexural value is 28 d. Values from data labels in Fig. 5/9. Reference mix."
      },
      {
        "Source_ID": "SRC-W4200481327",
        "Material_ID": "MAT-0001",
        "Experiment_ID": "EXP-0006",
        "Mix_ID": "R6",
        "Steel_Slag_Type": "Ladle",
        "SCM_Replacement_pct": "10",
        "Cement_Type": "CEM III/A 42.5 N",
        "Water_Binder_Ratio": "0.5",
        "Mix_Proportion_Notes": "Cement 405 g + coarse ladle slag 45 g + CEN sand 1350 g + water 225 g (Table 2). Flow (spillage) diameter 19.8 (Tables 5-6, unit as printed).",
        "Set_Time_Initial_min": "294",
        "Set_Time_Final_min": "370",
        "Compressive_Strength_7d_MPa": "24.3",
        "Compressive_Strength_28d_MPa": "49.3",
        "Compressive_Strength_90d_MPa": "50.1",
        "Flexural_Strength_MPa": "9.9",
        "Strength_Test_Method": "EN 1015-11 flexural and compressive on mortar prisms; setting EN 196-3",
        "Strength_Notes": "2 d compressive 14.2 MPa. Flexural value is 28 d. Values from data labels in Fig. 5/9."
      },
      {
        "Source_ID": "SRC-W4200481327",
        "Material_ID": "MAT-0001",
        "Experiment_ID": "EXP-0007",
        "Mix_ID": "R7",
        "Steel_Slag_Type": "Ladle",
        "SCM_Replacement_pct": "20",
        "Cement_Type": "CEM III/A 42.5 N",
        "Water_Binder_Ratio": "0.5",
        "Mix_Proportion_Notes": "Cement 360 g + coarse ladle slag 90 g + CEN sand 1350 g + water 225 g (Table 2). Flow (spillage) diameter 19.9 (Tables 5-6, unit as printed).",
        "Set_Time_Initial_min": "294",
        "Set_Time_Final_min": null,
        "Compressive_Strength_7d_MPa": "20.0",
        "Compressive_Strength_28d_MPa": "36.0",
        "Compressive_Strength_90d_MPa": "40.5",
        "Flexural_Strength_MPa": "9.3",
        "Strength_Test_Method": "EN 1015-11 flexural and compressive on mortar prisms; setting EN 196-3",
        "Strength_Notes": "2 d compressive 9.3 MPa. Flexural value is 28 d. Values from data labels in Fig. 5/9. Final set not reached within 7.5 h."
      },
      {
        "Source_ID": "SRC-W4200481327",
        "Material_ID": "MAT-0001",
        "Experiment_ID": "EXP-0008",
        "Mix_ID": "R8",
        "Steel_Slag_Type": "Ladle",
        "SCM_Replacement_pct": "30",
        "Cement_Type": "CEM III/A 42.5 N",
        "Water_Binder_Ratio": "0.5",
        "Mix_Proportion_Notes": "Cement 315 g + coarse ladle slag 135 g + CEN sand 1350 g + water 225 g (Table 2). Flow (spillage) diameter 20.2 (Tables 5-6, unit as printed).",
        "Set_Time_Initial_min": "290",
        "Set_Time_Final_min": null,
        "Compressive_Strength_7d_MPa": "17.2",
        "Compressive_Strength_28d_MPa": "26.6",
        "Compressive_Strength_90d_MPa": "35.2",
        "Flexural_Strength_MPa": "8.8",
        "Strength_Test_Method": "EN 1015-11 flexural and compressive on mortar prisms; setting EN 196-3",
        "Strength_Notes": "2 d compressive 6.7 MPa. Flexural value is 28 d. Values from data labels in Fig. 5/9. Final set not reached within 7.5 h."
      },
      {
        "Source_ID": "SRC-W4200481327",
        "Material_ID": null,
        "Experiment_ID": "EXP-0009",
        "Mix_ID": "R9",
        "Steel_Slag_Type": "Ladle",
        "SCM_Replacement_pct": "0",
        "Cement_Type": "CEM I 42.5 R",
        "Water_Binder_Ratio": "0.5",
        "Mix_Proportion_Notes": "Cement 450 g + fine ladle slag 0 g + CEN sand 1350 g + water 225 g (Table 2). Flow (spillage) diameter 16.3 (Tables 5-6, unit as printed).",
        "Set_Time_Initial_min": "192",
        "Set_Time_Final_min": "272",
        "Compressive_Strength_7d_MPa": "52",
        "Compressive_Strength_28d_MPa": "53.9",
        "Compressive_Strength_90d_MPa": "61.8",
        "Flexural_Strength_MPa": "8.1",
        "Strength_Test_Method": "EN 1015-11 flexural and compressive on mortar prisms; setting EN 196-3",
        "Strength_Notes": "2 d compressive 33.9 MPa. Flexural value is 28 d. Values from data labels in Fig. 4/8. Reference mix."
      },
      {
        "Source_ID": "SRC-W4200481327",
        "Material_ID": "MAT-0002",
        "Experiment_ID": "EXP-0010",
        "Mix_ID": "R10",
        "Steel_Slag_Type": "Ladle",
        "SCM_Replacement_pct": "10",
        "Cement_Type": "CEM I 42.5 R",
        "Water_Binder_Ratio": "0.5",
        "Mix_Proportion_Notes": "Cement 405 g + fine ladle slag 45 g + CEN sand 1350 g + water 225 g (Table 2). Flow (spillage) diameter 17.2 (Tables 5-6, unit as printed).",
        "Set_Time_Initial_min": "255",
        "Set_Time_Final_min": "380",
        "Compressive_Strength_7d_MPa": "41.6",
        "Compressive_Strength_28d_MPa": "56.8",
        "Compressive_Strength_90d_MPa": "57.1",
        "Flexural_Strength_MPa": "8",
        "Strength_Test_Method": "EN 1015-11 flexural and compressive on mortar prisms; setting EN 196-3",
        "Strength_Notes": "2 d compressive 28.5 MPa. Flexural value is 28 d. Values from data labels in Fig. 4/8."
      },
      {
        "Source_ID": "SRC-W4200481327",
        "Material_ID": "MAT-0002",
        "Experiment_ID": "EXP-0011",
        "Mix_ID": "R11",
        "Steel_Slag_Type": "Ladle",
        "SCM_Replacement_pct": "20",
        "Cement_Type": "CEM I 42.5 R",
        "Water_Binder_Ratio": "0.5",
        "Mix_Proportion_Notes": "Cement 360 g + fine ladle slag 90 g + CEN sand 1350 g + water 225 g (Table 2). Flow (spillage) diameter 17.3 (Tables 5-6, unit as printed).",
        "Set_Time_Initial_min": "254",
        "Set_Time_Final_min": "280",
        "Compressive_Strength_7d_MPa": "43.4",
        "Compressive_Strength_28d_MPa": "48.0",
        "Compressive_Strength_90d_MPa": "57.5",
        "Flexural_Strength_MPa": "7.5",
        "Strength_Test_Method": "EN 1015-11 flexural and compressive on mortar prisms; setting EN 196-3",
        "Strength_Notes": "2 d compressive 21.3 MPa. Flexural value is 28 d. Values from data labels in Fig. 4/8."
      },
      {
        "Source_ID": "SRC-W4200481327",
        "Material_ID": "MAT-0002",
        "Experiment_ID": "EXP-0012",
        "Mix_ID": "R12",
        "Steel_Slag_Type": "Ladle",
        "SCM_Replacement_pct": "30",
        "Cement_Type": "CEM I 42.5 R",
        "Water_Binder_Ratio": "0.5",
        "Mix_Proportion_Notes": "Cement 315 g + fine ladle slag 135 g + CEN sand 1350 g + water 225 g (Table 2). Flow (spillage) diameter 17.5 (Tables 5-6, unit as printed).",
        "Set_Time_Initial_min": "224",
        "Set_Time_Final_min": "376",
        "Compressive_Strength_7d_MPa": "31.7",
        "Compressive_Strength_28d_MPa": "44",
        "Compressive_Strength_90d_MPa": "48.7",
        "Flexural_Strength_MPa": "7",
        "Strength_Test_Method": "EN 1015-11 flexural and compressive on mortar prisms; setting EN 196-3",
        "Strength_Notes": "2 d compressive 15.2 MPa. Flexural value is 28 d. Values from data labels in Fig. 4/8."
      },
      {
        "Source_ID": "SRC-W4200481327",
        "Material_ID": null,
        "Experiment_ID": "EXP-0013",
        "Mix_ID": "R13",
        "Steel_Slag_Type": "Ladle",
        "SCM_Replacement_pct": "0",
        "Cement_Type": "CEM III/A 42.5 N",
        "Water_Binder_Ratio": "0.5",
        "Mix_Proportion_Notes": "Cement 450 g + fine ladle slag 0 g + CEN sand 1350 g + water 225 g (Table 2). Flow (spillage) diameter 19.5 (Tables 5-6, unit as printed).",
        "Set_Time_Initial_min": "192",
        "Set_Time_Final_min": "256",
        "Compressive_Strength_7d_MPa": "28.5",
        "Compressive_Strength_28d_MPa": "51.6",
        "Compressive_Strength_90d_MPa": "66.9",
        "Flexural_Strength_MPa": "9.3",
        "Strength_Test_Method": "EN 1015-11 flexural and compressive on mortar prisms; setting EN 196-3",
        "Strength_Notes": "2 d compressive 16.5 MPa. Flexural value is 28 d. Values from data labels in Fig. 6/10. Reference mix."
      },
      {
        "Source_ID": "SRC-W4200481327",
        "Material_ID": "MAT-0002",
        "Experiment_ID": "EXP-0014",
        "Mix_ID": "R14",
        "Steel_Slag_Type": "Ladle",
        "SCM_Replacement_pct": "10",
        "Cement_Type": "CEM III/A 42.5 N",
        "Water_Binder_Ratio": "0.5",
        "Mix_Proportion_Notes": "Cement 405 g + fine ladle slag 45 g + CEN sand 1350 g + water 225 g (Table 2). Flow (spillage) diameter 18.9 (Tables 5-6, unit as printed).",
        "Set_Time_Initial_min": "287",
        "Set_Time_Final_min": "391",
        "Compressive_Strength_7d_MPa": "21.8",
        "Compressive_Strength_28d_MPa": "47.5",
        "Compressive_Strength_90d_MPa": "60.4",
        "Flexural_Strength_MPa": "8.7",
        "Strength_Test_Method": "EN 1015-11 flexural and compressive on mortar prisms; setting EN 196-3",
        "Strength_Notes": "2 d compressive 10.6 MPa. Flexural value is 28 d. Values from data labels in Fig. 6/10."
      },
      {
        "Source_ID": "SRC-W4200481327",
        "Material_ID": "MAT-0002",
        "Experiment_ID": "EXP-0015",
        "Mix_ID": "R15",
        "Steel_Slag_Type": "Ladle",
        "SCM_Replacement_pct": "20",
        "Cement_Type": "CEM III/A 42.5 N",
        "Water_Binder_Ratio": "0.5",
        "Mix_Proportion_Notes": "Cement 360 g + fine ladle slag 90 g + CEN sand 1350 g + water 225 g (Table 2). Flow (spillage) diameter 18.9 (Tables 5-6, unit as printed).",
        "Set_Time_Initial_min": "319",
        "Set_Time_Final_min": "386",
        "Compressive_Strength_7d_MPa": "19.1",
        "Compressive_Strength_28d_MPa": "40.9",
        "Compressive_Strength_90d_MPa": "62.6",
        "Flexural_Strength_MPa": "7.3",
        "Strength_Test_Method": "EN 1015-11 flexural and compressive on mortar prisms; setting EN 196-3",
        "Strength_Notes": "2 d compressive 6.2 MPa. Flexural value is 28 d. Values from data labels in Fig. 6/10."
      },
      {
        "Source_ID": "SRC-W4200481327",
        "Material_ID": "MAT-0002",
        "Experiment_ID": "EXP-0016",
        "Mix_ID": "R16",
        "Steel_Slag_Type": "Ladle",
        "SCM_Replacement_pct": "30",
        "Cement_Type": "CEM III/A 42.5 N",
        "Water_Binder_Ratio": "0.5",
        "Mix_Proportion_Notes": "Cement 315 g + fine ladle slag 135 g + CEN sand 1350 g + water 225 g (Table 2). Flow (spillage) diameter 18.9 (Tables 5-6, unit as printed).",
        "Set_Time_Initial_min": "304",
        "Set_Time_Final_min": "374",
        "Compressive_Strength_7d_MPa": "11.9",
        "Compressive_Strength_28d_MPa": "34.3",
        "Compressive_Strength_90d_MPa": "57.7",
        "Flexural_Strength_MPa": "6.4",
        "Strength_Test_Method": "EN 1015-11 flexural and compressive on mortar prisms; setting EN 196-3",
        "Strength_Notes": "2 d compressive 3.7 MPa. Flexural value is 28 d. Values from data labels in Fig. 6/10."
      }
    ],
    "7 Durability": [
      {
        "Source_ID": "SRC-W4200481327",
        "Material_ID": null,
        "Experiment_ID": "EXP-0001",
        "Mix_ID": "R1",
        "Steel_Slag_Type": "Ladle",
        "Test_Category": "Water absorption",
        "Test_Method": "ČSN 73 1316",
        "Test_Age": "28 d",
        "Water_Absorption": "8.14%",
        "Durability_Notes": "Fig. 2 labels."
      },
      {
        "Source_ID": "SRC-W4200481327",
        "Material_ID": "MAT-0001",
        "Experiment_ID": "EXP-0002",
        "Mix_ID": "R2",
        "Steel_Slag_Type": "Ladle",
        "Test_Category": "Water absorption",
        "Test_Method": "ČSN 73 1316",
        "Test_Age": "28 d",
        "Water_Absorption": "8.02%",
        "Durability_Notes": "Fig. 2 labels."
      },
      {
        "Source_ID": "SRC-W4200481327",
        "Material_ID": "MAT-0001",
        "Experiment_ID": "EXP-0003",
        "Mix_ID": "R3",
        "Steel_Slag_Type": "Ladle",
        "Test_Category": "Water absorption",
        "Test_Method": "ČSN 73 1316",
        "Test_Age": "28 d",
        "Water_Absorption": "8.2%",
        "Durability_Notes": "Fig. 2 labels."
      },
      {
        "Source_ID": "SRC-W4200481327",
        "Material_ID": "MAT-0001",
        "Experiment_ID": "EXP-0004",
        "Mix_ID": "R4",
        "Steel_Slag_Type": "Ladle",
        "Test_Category": "Water absorption",
        "Test_Method": "ČSN 73 1316",
        "Test_Age": "28 d",
        "Water_Absorption": "8.63%",
        "Durability_Notes": "Fig. 2 labels. Thermal conductivity 0.1161 W/mK (R4)."
      },
      {
        "Source_ID": "SRC-W4200481327",
        "Material_ID": null,
        "Experiment_ID": "EXP-0005",
        "Mix_ID": "R5",
        "Steel_Slag_Type": "Ladle",
        "Test_Category": "Water absorption",
        "Test_Method": "ČSN 73 1316",
        "Test_Age": "28 d",
        "Water_Absorption": "8.39%",
        "Durability_Notes": "Fig. 2 labels."
      },
      {
        "Source_ID": "SRC-W4200481327",
        "Material_ID": "MAT-0001",
        "Experiment_ID": "EXP-0006",
        "Mix_ID": "R6",
        "Steel_Slag_Type": "Ladle",
        "Test_Category": "Water absorption",
        "Test_Method": "ČSN 73 1316",
        "Test_Age": "28 d",
        "Water_Absorption": "8.15%",
        "Durability_Notes": "Fig. 2 labels."
      },
      {
        "Source_ID": "SRC-W4200481327",
        "Material_ID": "MAT-0001",
        "Experiment_ID": "EXP-0007",
        "Mix_ID": "R7",
        "Steel_Slag_Type": "Ladle",
        "Test_Category": "Water absorption",
        "Test_Method": "ČSN 73 1316",
        "Test_Age": "28 d",
        "Water_Absorption": "8.58%",
        "Durability_Notes": "Fig. 2 labels."
      },
      {
        "Source_ID": "SRC-W4200481327",
        "Material_ID": "MAT-0001",
        "Experiment_ID": "EXP-0008",
        "Mix_ID": "R8",
        "Steel_Slag_Type": "Ladle",
        "Test_Category": "Water absorption",
        "Test_Method": "ČSN 73 1316",
        "Test_Age": "28 d",
        "Water_Absorption": "8.87%",
        "Durability_Notes": "Fig. 2 labels. Thermal conductivity 0.1070 W/mK (R8)."
      },
      {
        "Source_ID": "SRC-W4200481327",
        "Material_ID": null,
        "Experiment_ID": "EXP-0009",
        "Mix_ID": "R9",
        "Steel_Slag_Type": "Ladle",
        "Test_Category": "Water absorption",
        "Test_Method": "ČSN 73 1316",
        "Test_Age": "28 d",
        "Water_Absorption": "7.87%",
        "Durability_Notes": "Fig. 2 labels."
      },
      {
        "Source_ID": "SRC-W4200481327",
        "Material_ID": "MAT-0002",
        "Experiment_ID": "EXP-0010",
        "Mix_ID": "R10",
        "Steel_Slag_Type": "Ladle",
        "Test_Category": "Water absorption",
        "Test_Method": "ČSN 73 1316",
        "Test_Age": "28 d",
        "Water_Absorption": "8.05%",
        "Durability_Notes": "Fig. 2 labels."
      },
      {
        "Source_ID": "SRC-W4200481327",
        "Material_ID": "MAT-0002",
        "Experiment_ID": "EXP-0011",
        "Mix_ID": "R11",
        "Steel_Slag_Type": "Ladle",
        "Test_Category": "Water absorption",
        "Test_Method": "ČSN 73 1316",
        "Test_Age": "28 d",
        "Water_Absorption": "8.28%",
        "Durability_Notes": "Fig. 2 labels."
      },
      {
        "Source_ID": "SRC-W4200481327",
        "Material_ID": "MAT-0002",
        "Experiment_ID": "EXP-0012",
        "Mix_ID": "R12",
        "Steel_Slag_Type": "Ladle",
        "Test_Category": "Water absorption",
        "Test_Method": "ČSN 73 1316",
        "Test_Age": "28 d",
        "Water_Absorption": "8.72%",
        "Durability_Notes": "Fig. 2 labels."
      },
      {
        "Source_ID": "SRC-W4200481327",
        "Material_ID": null,
        "Experiment_ID": "EXP-0013",
        "Mix_ID": "R13",
        "Steel_Slag_Type": "Ladle",
        "Test_Category": "Water absorption",
        "Test_Method": "ČSN 73 1316",
        "Test_Age": "28 d",
        "Water_Absorption": "8.06%",
        "Durability_Notes": "Fig. 2 labels."
      },
      {
        "Source_ID": "SRC-W4200481327",
        "Material_ID": "MAT-0002",
        "Experiment_ID": "EXP-0014",
        "Mix_ID": "R14",
        "Steel_Slag_Type": "Ladle",
        "Test_Category": "Water absorption",
        "Test_Method": "ČSN 73 1316",
        "Test_Age": "28 d",
        "Water_Absorption": "8.79%",
        "Durability_Notes": "Fig. 2 labels."
      },
      {
        "Source_ID": "SRC-W4200481327",
        "Material_ID": "MAT-0002",
        "Experiment_ID": "EXP-0015",
        "Mix_ID": "R15",
        "Steel_Slag_Type": "Ladle",
        "Test_Category": "Water absorption",
        "Test_Method": "ČSN 73 1316",
        "Test_Age": "28 d",
        "Water_Absorption": "8.92%",
        "Durability_Notes": "Fig. 2 labels."
      },
      {
        "Source_ID": "SRC-W4200481327",
        "Material_ID": "MAT-0002",
        "Experiment_ID": "EXP-0016",
        "Mix_ID": "R16",
        "Steel_Slag_Type": "Ladle",
        "Test_Category": "Water absorption",
        "Test_Method": "ČSN 73 1316",
        "Test_Age": "28 d",
        "Water_Absorption": "9.27%",
        "Durability_Notes": "Fig. 2 labels."
      }
    ],
    "8 Carbon Uptake": [],
    "9 Citations & Provenance": [
      {
        "Source_ID": "SRC-W4200481327",
        "Material_ID": null,
        "Experiment_ID": "EXP-0001",
        "Fact_or_Data_Element": "Compressive_Strength_28d_MPa",
        "Reported_Value": "53.9",
        "Unit": "MPa",
        "Page_or_Table_or_Figure": "Fig. 3/7, p.8",
        "Extraction_Method": "Manual reading of figure labels (Claude)",
        "Original_Source_Text_or_Excerpt": "Data label 28 d, R1: 53.9",
        "Confidence": "High",
        "Reviewer": "claude-extraction",
        "Review_Date": "2026-11-06"
      },
      {
        "Source_ID": "SRC-W4200481327",
        "Material_ID": "MAT-0001",
        "Experiment_ID": "EXP-0002",
        "Fact_or_Data_Element": "Compressive_Strength_28d_MPa",
        "Reported_Value": "49.4",
        "Unit": "MPa",
        "Page_or_Table_or_Figure": "Fig. 3/7, p.8",
        "Extraction_Method": "Manual reading of figure labels (Claude)",
        "Original_Source_Text_or_Excerpt": "Data label 28 d, R2: 49.4",
        "Confidence": "High",
        "Reviewer": "claude-extraction",
        "Review_Date": "2026-11-06"
      },
      {
        "Source_ID": "SRC-W4200481327",
        "Material_ID": "MAT-0001",
        "Experiment_ID": "EXP-0003",
        "Fact_or_Data_Element": "Compressive_Strength_28d_MPa",
        "Reported_Value": "38.0",
        "Unit": "MPa",
        "Page_or_Table_or_Figure": "Fig. 3/7, p.8",
        "Extraction_Method": "Manual reading of figure labels (Claude)",
        "Original_Source_Text_or_Excerpt": "Data label 28 d, R3: 38.0",
        "Confidence": "High",
        "Reviewer": "claude-extraction",
        "Review_Date": "2026-11-06"
      },
      {
        "Source_ID": "SRC-W4200481327",
        "Material_ID": "MAT-0001",
        "Experiment_ID": "EXP-0004",
        "Fact_or_Data_Element": "Compressive_Strength_28d_MPa",
        "Reported_Value": "29.8",
        "Unit": "MPa",
        "Page_or_Table_or_Figure": "Fig. 3/7, p.8",
        "Extraction_Method": "Manual reading of figure labels (Claude)",
        "Original_Source_Text_or_Excerpt": "Data label 28 d, R4: 29.8",
        "Confidence": "High",
        "Reviewer": "claude-extraction",
        "Review_Date": "2026-11-06"
      },
      {
        "Source_ID": "SRC-W4200481327",
        "Material_ID": null,
        "Experiment_ID": "EXP-0005",
        "Fact_or_Data_Element": "Compressive_Strength_28d_MPa",
        "Reported_Value": "54.8",
        "Unit": "MPa",
        "Page_or_Table_or_Figure": "Fig. 5/9, p.8",
        "Extraction_Method": "Manual reading of figure labels (Claude)",
        "Original_Source_Text_or_Excerpt": "Data label 28 d, R5: 54.8",
        "Confidence": "High",
        "Reviewer": "claude-extraction",
        "Review_Date": "2026-11-06"
      },
      {
        "Source_ID": "SRC-W4200481327",
        "Material_ID": "MAT-0001",
        "Experiment_ID": "EXP-0006",
        "Fact_or_Data_Element": "Compressive_Strength_28d_MPa",
        "Reported_Value": "49.3",
        "Unit": "MPa",
        "Page_or_Table_or_Figure": "Fig. 5/9, p.8",
        "Extraction_Method": "Manual reading of figure labels (Claude)",
        "Original_Source_Text_or_Excerpt": "Data label 28 d, R6: 49.3",
        "Confidence": "High",
        "Reviewer": "claude-extraction",
        "Review_Date": "2026-11-06"
      },
      {
        "Source_ID": "SRC-W4200481327",
        "Material_ID": "MAT-0001",
        "Experiment_ID": "EXP-0007",
        "Fact_or_Data_Element": "Compressive_Strength_28d_MPa",
        "Reported_Value": "36.0",
        "Unit": "MPa",
        "Page_or_Table_or_Figure": "Fig. 5/9, p.8",
        "Extraction_Method": "Manual reading of figure labels (Claude)",
        "Original_Source_Text_or_Excerpt": "Data label 28 d, R7: 36.0",
        "Confidence": "High",
        "Reviewer": "claude-extraction",
        "Review_Date": "2026-11-06"
      },
      {
        "Source_ID": "SRC-W4200481327",
        "Material_ID": "MAT-0001",
        "Experiment_ID": "EXP-0008",
        "Fact_or_Data_Element": "Compressive_Strength_28d_MPa",
        "Reported_Value": "26.6",
        "Unit": "MPa",
        "Page_or_Table_or_Figure": "Fig. 5/9, p.8",
        "Extraction_Method": "Manual reading of figure labels (Claude)",
        "Original_Source_Text_or_Excerpt": "Data label 28 d, R8: 26.6",
        "Confidence": "High",
        "Reviewer": "claude-extraction",
        "Review_Date": "2026-11-06"
      },
      {
        "Source_ID": "SRC-W4200481327",
        "Material_ID": null,
        "Experiment_ID": "EXP-0009",
        "Fact_or_Data_Element": "Compressive_Strength_28d_MPa",
        "Reported_Value": "53.9",
        "Unit": "MPa",
        "Page_or_Table_or_Figure": "Fig. 4/8, p.8",
        "Extraction_Method": "Manual reading of figure labels (Claude)",
        "Original_Source_Text_or_Excerpt": "Data label 28 d, R9: 53.9",
        "Confidence": "High",
        "Reviewer": "claude-extraction",
        "Review_Date": "2026-11-06"
      },
      {
        "Source_ID": "SRC-W4200481327",
        "Material_ID": "MAT-0002",
        "Experiment_ID": "EXP-0010",
        "Fact_or_Data_Element": "Compressive_Strength_28d_MPa",
        "Reported_Value": "56.8",
        "Unit": "MPa",
        "Page_or_Table_or_Figure": "Fig. 4/8, p.8",
        "Extraction_Method": "Manual reading of figure labels (Claude)",
        "Original_Source_Text_or_Excerpt": "Data label 28 d, R10: 56.8",
        "Confidence": "High",
        "Reviewer": "claude-extraction",
        "Review_Date": "2026-11-06"
      },
      {
        "Source_ID": "SRC-W4200481327",
        "Material_ID": "MAT-0002",
        "Experiment_ID": "EXP-0011",
        "Fact_or_Data_Element": "Compressive_Strength_28d_MPa",
        "Reported_Value": "48.0",
        "Unit": "MPa",
        "Page_or_Table_or_Figure": "Fig. 4/8, p.8",
        "Extraction_Method": "Manual reading of figure labels (Claude)",
        "Original_Source_Text_or_Excerpt": "Data label 28 d, R11: 48.0",
        "Confidence": "High",
        "Reviewer": "claude-extraction",
        "Review_Date": "2026-11-06"
      },
      {
        "Source_ID": "SRC-W4200481327",
        "Material_ID": "MAT-0002",
        "Experiment_ID": "EXP-0012",
        "Fact_or_Data_Element": "Compressive_Strength_28d_MPa",
        "Reported_Value": "44",
        "Unit": "MPa",
        "Page_or_Table_or_Figure": "Fig. 4/8, p.8",
        "Extraction_Method": "Manual reading of figure labels (Claude)",
        "Original_Source_Text_or_Excerpt": "Data label 28 d, R12: 44",
        "Confidence": "High",
        "Reviewer": "claude-extraction",
        "Review_Date": "2026-11-06"
      },
      {
        "Source_ID": "SRC-W4200481327",
        "Material_ID": null,
        "Experiment_ID": "EXP-0013",
        "Fact_or_Data_Element": "Compressive_Strength_28d_MPa",
        "Reported_Value": "51.6",
        "Unit": "MPa",
        "Page_or_Table_or_Figure": "Fig. 6/10, p.8",
        "Extraction_Method": "Manual reading of figure labels (Claude)",
        "Original_Source_Text_or_Excerpt": "Data label 28 d, R13: 51.6",
        "Confidence": "High",
        "Reviewer": "claude-extraction",
        "Review_Date": "2026-11-06"
      },
      {
        "Source_ID": "SRC-W4200481327",
        "Material_ID": "MAT-0002",
        "Experiment_ID": "EXP-0014",
        "Fact_or_Data_Element": "Compressive_Strength_28d_MPa",
        "Reported_Value": "47.5",
        "Unit": "MPa",
        "Page_or_Table_or_Figure": "Fig. 6/10, p.8",
        "Extraction_Method": "Manual reading of figure labels (Claude)",
        "Original_Source_Text_or_Excerpt": "Data label 28 d, R14: 47.5",
        "Confidence": "High",
        "Reviewer": "claude-extraction",
        "Review_Date": "2026-11-06"
      },
      {
        "Source_ID": "SRC-W4200481327",
        "Material_ID": "MAT-0002",
        "Experiment_ID": "EXP-0015",
        "Fact_or_Data_Element": "Compressive_Strength_28d_MPa",
        "Reported_Value": "40.9",
        "Unit": "MPa",
        "Page_or_Table_or_Figure": "Fig. 6/10, p.8",
        "Extraction_Method": "Manual reading of figure labels (Claude)",
        "Original_Source_Text_or_Excerpt": "Data label 28 d, R15: 40.9",
        "Confidence": "High",
        "Reviewer": "claude-extraction",
        "Review_Date": "2026-11-06"
      },
      {
        "Source_ID": "SRC-W4200481327",
        "Material_ID": "MAT-0002",
        "Experiment_ID": "EXP-0016",
        "Fact_or_Data_Element": "Compressive_Strength_28d_MPa",
        "Reported_Value": "34.3",
        "Unit": "MPa",
        "Page_or_Table_or_Figure": "Fig. 6/10, p.8",
        "Extraction_Method": "Manual reading of figure labels (Claude)",
        "Original_Source_Text_or_Excerpt": "Data label 28 d, R16: 34.3",
        "Confidence": "High",
        "Reviewer": "claude-extraction",
        "Review_Date": "2026-11-06"
      },
      {
        "Source_ID": "SRC-W4200481327",
        "Material_ID": "MAT-0001",
        "Experiment_ID": "EXP-0002",
        "Fact_or_Data_Element": "CaO_pct",
        "Reported_Value": "47.3",
        "Unit": "%",
        "Page_or_Table_or_Figure": "Table 1, p.3",
        "Extraction_Method": "Manual reading (Claude)",
        "Original_Source_Text_or_Excerpt": "ø 1.2 0.0 21.9 11.9 1.6 47.3 6.4 0.0 0.3 0.0 0.4 0.003 1.7",
        "Confidence": "High",
        "Reviewer": "claude-extraction",
        "Review_Date": "2026-11-06"
      }
    ]
  },
  "reference_cleaned": "2026-11-10 (rule check; v8 found 98% of its values in the reference, so no gaps)"
}

File: human_extracted_data/extractions/W4221096775.json
{
  "openalex_id": "W4221096775",
  "status": "Extracted",
  "notes": "Carbonation-cured magnetic separation steel slag tailings (powder vs mud) for artificial reefs; uptake, strength, seawater durability. v8 cleanup: ground not milled; activation one row per carbonation time; moisture 15 (water/slag 1.5:10).",
  "sheets": {
    "1 Scientific Literature": [
      {
        "Source_ID": "SRC-W4221096775",
        "Title": "Carbonation Curing on Magnetically Separated Steel Slag for the Preparation of Artificial Reefs",
        "Authors": "Jiajie Li, Shaowei Zhao, Xiaoqian Song, Wen Ni, Shilong Mao, Huihui Du, Sitao Zhu, Fuxing Jiang, Hui Zeng, Xuejie Deng, Michael Hitch",
        "Publication_Year": "2022",
        "Publication_Type": "Journal Article",
        "Journal_or_Source": "Materials 2022, 15, 2055",
        "DOI_or_URL": "10.3390/ma15062055",
        "Country_or_Region": "China; Australia",
        "Steel_Slag_Type": "Other Steel Slag",
        "Study_Objective": "Assess carbonation curing of steel slag tailings after magnetic separation (dry powder SSD and wet mud SSW) and their seawater durability for artificial reefs.",
        "Abstract_or_Key_Finding": "After 24 h carbonation (20% CO2), CO2 uptake (CaO conversion) reached 33.5% (SSD) and 35.5% (SSW), strength 21 and 50 MPa. Carbonation plus hydration in SSD, only carbonation in SSW. Both lowest at 7 d seawater curing; SSD lost 30% after 56 d, SSW unchanged. CaO in carbonation-active minerals controls performance.",
        "Full_Text_Access": "Open",
        "Data_Extraction_Status": "Extracted",
        "Relevant_To_SCM": "Unclear",
        "Notes": "Carbonated slag-only binder for marine blocks; no cement/concrete testing."
      }
    ],
    "2 Feedstock Chemistry": [
      {
        "Source_ID": "SRC-W4221096775",
        "Material_ID": "MAT-0001",
        "Experiment_ID": "EXP-0001",
        "Steel_Slag_Type": "Other Steel Slag",
        "Source/Origin": "SSD: steel slag powder (dry magnetic separation tailings), Shandong Iron and Steel Co., Jinan, China",
        "CaO_pct": "40.42",
        "SiO2_pct": "14.13",
        "Al2O3_pct": "7.02",
        "Fe2O3_pct": "24.48",
        "MgO_pct": "4.51",
        "SO3_pct": "0.56",
        "Na2O_pct": "0.23",
        "K2O_pct": "0.36",
        "TiO2_pct": "1.04",
        "P2O5_pct": "1.86",
        "MnO_pct": "4.12",
        "Trace_Elements": "{\"V2O5\": 0.26, \"Cr2O3\": 0.63, \"Cl\": 0.29, \"Total C\": 0.63} wt%",
        "Free_CaO_pct": "0.7",
        "LOI_pct": "1.63",
        "Analysis_Method": "XRF",
        "Basis_As_Reported": "wt%",
        "Notes": "Table 1 (XRF-1800). Free_CaO = 'Lime' by QXRD (0.7%). QXRD: larnite 24.2, srebrodolskite 20.6, magnesioferrite 10.1, wuestite 9.3, mayenite 7.2, magnesite 7.2, C3A 6.9, C-S-H 5.9. Alkalinity 2.5. Furnace type not stated."
      },
      {
        "Source_ID": "SRC-W4221096775",
        "Material_ID": "MAT-0002",
        "Experiment_ID": "EXP-0002",
        "Steel_Slag_Type": "Other Steel Slag",
        "Source/Origin": "SSW: steel slag mud (wet magnetic separation tailings), Handan Iron and Steel Co., Hebei, China",
        "CaO_pct": "37.57",
        "SiO2_pct": "16.35",
        "Al2O3_pct": "3.21",
        "Fe2O3_pct": "27.75",
        "MgO_pct": "6.95",
        "SO3_pct": "0.30",
        "Na2O_pct": "0.13",
        "K2O_pct": "0.08",
        "TiO2_pct": "0.84",
        "P2O5_pct": "2.69",
        "MnO_pct": "3.56",
        "Trace_Elements": "{\"V2O5\": 0.27, \"Cr2O3\": 0.11, \"Cl\": 0.04, \"Total C\": 0.33} wt%",
        "Free_CaO_pct": "3.5",
        "LOI_pct": "1.03",
        "Analysis_Method": "XRF",
        "Basis_As_Reported": "wt%",
        "Notes": "Table 1. Free_CaO = QXRD lime 3.5%. QXRD: larnite 30.7, wuestite 19.7, brownmillerite 19, magnesioferrite 7.9, alite 5.5. Alkalinity 2.0."
      }
    ],
    "3 Processing": [
      {
        "Source_ID": "SRC-W4221096775",
        "Material_ID": "MAT-0001",
        "Experiment_ID": "EXP-0001",
        "Steel_Slag_Type": "Other Steel Slag",
        "Initial_Material_Form": "Dry magnetic separation tailings",
        "Processing_Method": "Magnetic Separation; Grinding; Screening",
        "Equipment_or_Process": "SMΦ 500x500 mm ball mill; 60-mesh Taylor sieve; uniaxial pressing 9 MPa; carbonation chamber CABR-HTX12",
        "Dry_or_Wet": "Dry",
        "Process_Temperature_C": "20",
        "Residence_Time": "30 min",
        "CO2_Exposure": "20 vol% CO2, RH 70%, 20 °C",
        "Post_Process_Form": "20 mm diameter compacts (8 g), water/slag 1.5:10",
        "Processing_Notes": "Then seawater-cured (ASTM D1141 simulated seawater) 3-56 d.; Compacts then carbonation-cured 1-24 h (sheets 5, 6 and 8)"
      },
      {
        "Source_ID": "SRC-W4221096775",
        "Material_ID": "MAT-0002",
        "Experiment_ID": "EXP-0002",
        "Steel_Slag_Type": "Other Steel Slag",
        "Initial_Material_Form": "Congealed wet magnetic separation mud",
        "Processing_Method": "Magnetic Separation; Grinding; Screening",
        "Equipment_or_Process": "SMΦ 500x500 mm ball mill; 60-mesh Taylor sieve; uniaxial pressing 9 MPa; carbonation chamber CABR-HTX12",
        "Dry_or_Wet": "Wet",
        "Process_Temperature_C": "20",
        "Residence_Time": "30 min",
        "CO2_Exposure": "20 vol% CO2, RH 70%, 20 °C",
        "Post_Process_Form": "20 mm diameter compacts (8 g), water/slag 1.5:10",
        "Processing_Notes": "Then seawater-cured (ASTM D1141 simulated seawater) 3-56 d.; Compacts then carbonation-cured 1-24 h (sheets 5, 6 and 8); wet magnetic separation"
      }
    ],
    "4 Particle Size": [
      {
        "Source_ID": "SRC-W4221096775",
        "Material_ID": "MAT-0001",
        "Experiment_ID": "EXP-0001",
        "Steel_Slag_Type": "Other Steel Slag",
        "Measurement_Method": "Blaine; sieve",
        "Max_Particle_Size_um": "250",
        "Blaine_m2_per_kg": "379",
        "Grinding_Time": "30 min",
        "Grinding_Equipment": "Ball mill",
        "Particle_Size_Notes": "Undersize of 60-mesh sieve (~250 um). Density 3.4 g/cm3."
      },
      {
        "Source_ID": "SRC-W4221096775",
        "Material_ID": "MAT-0002",
        "Experiment_ID": "EXP-0002",
        "Steel_Slag_Type": "Other Steel Slag",
        "Measurement_Method": "Blaine; sieve",
        "Max_Particle_Size_um": "250",
        "Blaine_m2_per_kg": "335",
        "Grinding_Time": "30 min",
        "Grinding_Equipment": "Ball mill",
        "Particle_Size_Notes": "Density 3.3 g/cm3."
      }
    ],
    "5 Activation": [
      {
        "Source_ID": "SRC-W4221096775",
        "Material_ID": "MAT-0001",
        "Experiment_ID": "EXP-0004",
        "Steel_Slag_Type": "Other Steel Slag",
        "Activation_Type": "Carbonation",
        "Activator_or_Additive": "CO2 (20 vol%)",
        "Activation_Temperature_C": "20",
        "Activation_Time": "1 h",
        "Carbonation_Activation": "Carbonation curing at RH 70%",
        "Activation_Notes": "Main consolidation mechanism."
      },
      {
        "Source_ID": "SRC-W4221096775",
        "Material_ID": "MAT-0001",
        "Experiment_ID": "EXP-0005",
        "Steel_Slag_Type": "Other Steel Slag",
        "Activation_Type": "Carbonation",
        "Activator_or_Additive": "CO2 (20 vol%)",
        "Activation_Temperature_C": "20",
        "Activation_Time": "3 h",
        "Carbonation_Activation": "Carbonation curing at RH 70%",
        "Activation_Notes": "Main consolidation mechanism."
      },
      {
        "Source_ID": "SRC-W4221096775",
        "Material_ID": "MAT-0001",
        "Experiment_ID": "EXP-0006",
        "Steel_Slag_Type": "Other Steel Slag",
        "Activation_Type": "Carbonation",
        "Activator_or_Additive": "CO2 (20 vol%)",
        "Activation_Temperature_C": "20",
        "Activation_Time": "6 h",
        "Carbonation_Activation": "Carbonation curing at RH 70%",
        "Activation_Notes": "Main consolidation mechanism."
      },
      {
        "Source_ID": "SRC-W4221096775",
        "Material_ID": "MAT-0001",
        "Experiment_ID": "EXP-0007",
        "Steel_Slag_Type": "Other Steel Slag",
        "Activation_Type": "Carbonation",
        "Activator_or_Additive": "CO2 (20 vol%)",
        "Activation_Temperature_C": "20",
        "Activation_Time": "12 h",
        "Carbonation_Activation": "Carbonation curing at RH 70%",
        "Activation_Notes": "Main consolidation mechanism."
      },
      {
        "Source_ID": "SRC-W4221096775",
        "Material_ID": "MAT-0001",
        "Experiment_ID": "EXP-0008",
        "Steel_Slag_Type": "Other Steel Slag",
        "Activation_Type": "Carbonation",
        "Activator_or_Additive": "CO2 (20 vol%)",
        "Activation_Temperature_C": "20",
        "Activation_Time": "24 h",
        "Carbonation_Activation": "Carbonation curing at RH 70%",
        "Activation_Notes": "Main consolidation mechanism."
      },
      {
        "Source_ID": "SRC-W4221096775",
        "Material_ID": "MAT-0001",
        "Experiment_ID": "EXP-0015",
        "Steel_Slag_Type": "Other Steel Slag",
        "Activation_Type": "Carbonation",
        "Activator_or_Additive": "CO2 (20 vol%)",
        "Activation_Temperature_C": "20",
        "Activation_Time": "24 h",
        "Carbonation_Activation": "Carbonation curing at RH 70%",
        "Activation_Notes": "Main consolidation mechanism."
      },
      {
        "Source_ID": "SRC-W4221096775",
        "Material_ID": "MAT-0002",
        "Experiment_ID": "EXP-0010",
        "Steel_Slag_Type": "Other Steel Slag",
        "Activation_Type": "Carbonation",
        "Activator_or_Additive": "CO2 (20 vol%)",
        "Activation_Temperature_C": "20",
        "Activation_Time": "1 h",
        "Carbonation_Activation": "Carbonation curing at RH 70%",
        "Activation_Notes": "Main consolidation mechanism."
      },
      {
        "Source_ID": "SRC-W4221096775",
        "Material_ID": "MAT-0002",
        "Experiment_ID": "EXP-0011",
        "Steel_Slag_Type": "Other Steel Slag",
        "Activation_Type": "Carbonation",
        "Activator_or_Additive": "CO2 (20 vol%)",
        "Activation_Temperature_C": "20",
        "Activation_Time": "3 h",
        "Carbonation_Activation": "Carbonation curing at RH 70%",
        "Activation_Notes": "Main consolidation mechanism."
      },
      {
        "Source_ID": "SRC-W4221096775",
        "Material_ID": "MAT-0002",
        "Experiment_ID": "EXP-0012",
        "Steel_Slag_Type": "Other Steel Slag",
        "Activation_Type": "Carbonation",
        "Activator_or_Additive": "CO2 (20 vol%)",
        "Activation_Temperature_C": "20",
        "Activation_Time": "6 h",
        "Carbonation_Activation": "Carbonation curing at RH 70%",
        "Activation_Notes": "Main consolidation mechanism."
      },
      {
        "Source_ID": "SRC-W4221096775",
        "Material_ID": "MAT-0002",
        "Experiment_ID": "EXP-0013",
        "Steel_Slag_Type": "Other Steel Slag",
        "Activation_Type": "Carbonation",
        "Activator_or_Additive": "CO2 (20 vol%)",
        "Activation_Temperature_C": "20",
        "Activation_Time": "12 h",
        "Carbonation_Activation": "Carbonation curing at RH 70%",
        "Activation_Notes": "Main consolidation mechanism."
      },
      {
        "Source_ID": "SRC-W4221096775",
        "Material_ID": "MAT-0002",
        "Experiment_ID": "EXP-0014",
        "Steel_Slag_Type": "Other Steel Slag",
        "Activation_Type": "Carbonation",
        "Activator_or_Additive": "CO2 (20 vol%)",
        "Activation_Temperature_C": "20",
        "Activation_Time": "24 h",
        "Carbonation_Activation": "Carbonation curing at RH 70%",
        "Activation_Notes": "Main consolidation mechanism."
      },
      {
        "Source_ID": "SRC-W4221096775",
        "Material_ID": "MAT-0002",
        "Experiment_ID": "EXP-0016",
        "Steel_Slag_Type": "Other Steel Slag",
        "Activation_Type": "Carbonation",
        "Activator_or_Additive": "CO2 (20 vol%)",
        "Activation_Temperature_C": "20",
        "Activation_Time": "24 h",
        "Carbonation_Activation": "Carbonation curing at RH 70%",
        "Activation_Notes": "Main consolidation mechanism."
      }
    ],
    "6 Concrete Performance": [
      {
        "Source_ID": "SRC-W4221096775",
        "Material_ID": "MAT-0001",
        "Experiment_ID": "EXP-0003",
        "Mix_ID": "SSD-C0",
        "Steel_Slag_Type": "Other Steel Slag",
        "SCM_Replacement_pct": "100",
        "Cement_Type": "None",
        "Water_Binder_Ratio": "0.15",
        "Mix_Proportion_Notes": "Slag + water 10:1.5, pressed 9 MPa, 20 mm cylinder.; SCM_Replacement_pct: slag-only compact",
        "Strength_Test_Method": "Uniaxial compression YES-300, 0.05 kN/s",
        "Strength_Notes": "Compressive strength 1.3 MPa after 0 h carbonation curing."
      },
      {
        "Source_ID": "SRC-W4221096775",
        "Material_ID": "MAT-0001",
        "Experiment_ID": "EXP-0004",
        "Mix_ID": "SSD-C1",
        "Steel_Slag_Type": "Other Steel Slag",
        "SCM_Replacement_pct": "100",
        "Cement_Type": "None",
        "Water_Binder_Ratio": "0.15",
        "Mix_Proportion_Notes": "Slag + water 10:1.5, pressed 9 MPa, 20 mm cylinder.; SCM_Replacement_pct: slag-only compact",
        "Strength_Test_Method": "Uniaxial compression YES-300, 0.05 kN/s",
        "Strength_Notes": "Compressive strength 9.3 MPa after 1 h carbonation curing."
      },
      {
        "Source_ID": "SRC-W4221096775",
        "Material_ID": "MAT-0001",
        "Experiment_ID": "EXP-0005",
        "Mix_ID": "SSD-C3",
        "Steel_Slag_Type": "Other Steel Slag",
        "SCM_Replacement_pct": "100",
        "Cement_Type": "None",
        "Water_Binder_Ratio": "0.15",
        "Mix_Proportion_Notes": "Slag + water 10:1.5, pressed 9 MPa, 20 mm cylinder.; SCM_Replacement_pct: slag-only compact",
        "Strength_Test_Method": "Uniaxial compression YES-300, 0.05 kN/s",
        "Strength_Notes": "Compressive strength 12 MPa after 3 h carbonation curing."
      },
      {
        "Source_ID": "SRC-W4221096775",
        "Material_ID": "MAT-0001",
        "Experiment_ID": "EXP-0006",
        "Mix_ID": "SSD-C6",
        "Steel_Slag_Type": "Other Steel Slag",
        "SCM_Replacement_pct": "100",
        "Cement_Type": "None",
        "Water_Binder_Ratio": "0.15",
        "Mix_Proportion_Notes": "Slag + water 10:1.5, pressed 9 MPa, 20 mm cylinder.; SCM_Replacement_pct: slag-only compact",
        "Strength_Test_Method": "Uniaxial compression YES-300, 0.05 kN/s",
        "Strength_Notes": "Compressive strength 18.5 MPa after 6 h carbonation curing."
      },
      {
        "Source_ID": "SRC-W4221096775",
        "Material_ID": "MAT-0001",
        "Experiment_ID": "EXP-0007",
        "Mix_ID": "SSD-C12",
        "Steel_Slag_Type": "Other Steel Slag",
        "SCM_Replacement_pct": "100",
        "Cement_Type": "None",
        "Water_Binder_Ratio": "0.15",
        "Mix_Proportion_Notes": "Slag + water 10:1.5, pressed 9 MPa, 20 mm cylinder.; SCM_Replacement_pct: slag-only compact",
        "Strength_Test_Method": "Uniaxial compression YES-300, 0.05 kN/s",
        "Strength_Notes": "Compressive strength 19.8 MPa after 12 h carbonation curing."
      },
      {
        "Source_ID": "SRC-W4221096775",
        "Material_ID": "MAT-0001",
        "Experiment_ID": "EXP-0008",
        "Mix_ID": "SSD-C24",
        "Steel_Slag_Type": "Other Steel Slag",
        "SCM_Replacement_pct": "100",
        "Cement_Type": "None",
        "Water_Binder_Ratio": "0.15",
        "Mix_Proportion_Notes": "Slag + water 10:1.5, pressed 9 MPa, 20 mm cylinder.; SCM_Replacement_pct: slag-only compact",
        "Strength_Test_Method": "Uniaxial compression YES-300, 0.05 kN/s",
        "Strength_Notes": "Compressive strength 21 MPa after 24 h carbonation curing."
      },
      {
        "Source_ID": "SRC-W4221096775",
        "Material_ID": "MAT-0002",
        "Experiment_ID": "EXP-0009",
        "Mix_ID": "SSW-C0",
        "Steel_Slag_Type": "Other Steel Slag",
        "SCM_Replacement_pct": "100",
        "Cement_Type": "None",
        "Water_Binder_Ratio": "0.15",
        "Mix_Proportion_Notes": "Slag + water 10:1.5, pressed 9 MPa, 20 mm cylinder.; SCM_Replacement_pct: slag-only compact",
        "Strength_Test_Method": "Uniaxial compression YES-300, 0.05 kN/s",
        "Strength_Notes": "Compressive strength 0.7 MPa after 0 h carbonation curing."
      },
      {
        "Source_ID": "SRC-W4221096775",
        "Material_ID": "MAT-0002",
        "Experiment_ID": "EXP-0010",
        "Mix_ID": "SSW-C1",
        "Steel_Slag_Type": "Other Steel Slag",
        "SCM_Replacement_pct": "100",
        "Cement_Type": "None",
        "Water_Binder_Ratio": "0.15",
        "Mix_Proportion_Notes": "Slag + water 10:1.5, pressed 9 MPa, 20 mm cylinder.; SCM_Replacement_pct: slag-only compact",
        "Strength_Test_Method": "Uniaxial compression YES-300, 0.05 kN/s",
        "Strength_Notes": "Compressive strength 11 MPa after 1 h carbonation curing."
      },
      {
        "Source_ID": "SRC-W4221096775",
        "Material_ID": "MAT-0002",
        "Experiment_ID": "EXP-0011",
        "Mix_ID": "SSW-C3",
        "Steel_Slag_Type": "Other Steel Slag",
        "SCM_Replacement_pct": "100",
        "Cement_Type": "None",
        "Water_Binder_Ratio": "0.15",
        "Mix_Proportion_Notes": "Slag + water 10:1.5, pressed 9 MPa, 20 mm cylinder.; SCM_Replacement_pct: slag-only compact",
        "Strength_Test_Method": "Uniaxial compression YES-300, 0.05 kN/s",
        "Strength_Notes": "Compressive strength 27.3 MPa after 3 h carbonation curing."
      },
      {
        "Source_ID": "SRC-W4221096775",
        "Material_ID": "MAT-0002",
        "Experiment_ID": "EXP-0012",
        "Mix_ID": "SSW-C6",
        "Steel_Slag_Type": "Other Steel Slag",
        "SCM_Replacement_pct": "100",
        "Cement_Type": "None",
        "Water_Binder_Ratio": "0.15",
        "Mix_Proportion_Notes": "Slag + water 10:1.5, pressed 9 MPa, 20 mm cylinder.; SCM_Replacement_pct: slag-only compact",
        "Strength_Test_Method": "Uniaxial compression YES-300, 0.05 kN/s",
        "Strength_Notes": "Compressive strength 37.7 MPa after 6 h carbonation curing."
      },
      {
        "Source_ID": "SRC-W4221096775",
        "Material_ID": "MAT-0002",
        "Experiment_ID": "EXP-0013",
        "Mix_ID": "SSW-C12",
        "Steel_Slag_Type": "Other Steel Slag",
        "SCM_Replacement_pct": "100",
        "Cement_Type": "None",
        "Water_Binder_Ratio": "0.15",
        "Mix_Proportion_Notes": "Slag + water 10:1.5, pressed 9 MPa, 20 mm cylinder.; SCM_Replacement_pct: slag-only compact",
        "Strength_Test_Method": "Uniaxial compression YES-300, 0.05 kN/s",
        "Strength_Notes": "Compressive strength 41.7 MPa after 12 h carbonation curing."
      },
      {
        "Source_ID": "SRC-W4221096775",
        "Material_ID": "MAT-0002",
        "Experiment_ID": "EXP-0014",
        "Mix_ID": "SSW-C24",
        "Steel_Slag_Type": "Other Steel Slag",
        "SCM_Replacement_pct": "100",
        "Cement_Type": "None",
        "Water_Binder_Ratio": "0.15",
        "Mix_Proportion_Notes": "Slag + water 10:1.5, pressed 9 MPa, 20 mm cylinder.; SCM_Replacement_pct: slag-only compact",
        "Strength_Test_Method": "Uniaxial compression YES-300, 0.05 kN/s",
        "Strength_Notes": "Compressive strength 50 MPa after 24 h carbonation curing."
      },
      {
        "Source_ID": "SRC-W4221096775",
        "Material_ID": "MAT-0001",
        "Experiment_ID": "EXP-0015",
        "Mix_ID": "D-C24",
        "Steel_Slag_Type": "Other Steel Slag",
        "SCM_Replacement_pct": "100",
        "Cement_Type": "None",
        "Compressive_Strength_7d_MPa": "18",
        "Compressive_Strength_28d_MPa": "18.5",
        "Compressive_Strength_56d_MPa": "16.5",
        "Strength_Test_Method": "Uniaxial compression",
        "Strength_Notes": "24 h carbonated compacts then simulated seawater curing; ages are seawater curing days. 3 d 27, 14 d 18 MPa (Fig. 6; text: D-C24 21.5->27->18 MPa, W-C24 50->39 MPa then recovers)."
      },
      {
        "Source_ID": "SRC-W4221096775",
        "Material_ID": "MAT-0002",
        "Experiment_ID": "EXP-0016",
        "Mix_ID": "W-C24",
        "Steel_Slag_Type": "Other Steel Slag",
        "SCM_Replacement_pct": "100",
        "Cement_Type": "None",
        "Compressive_Strength_7d_MPa": "39",
        "Compressive_Strength_28d_MPa": "52.5",
        "Compressive_Strength_56d_MPa": "52.5",
        "Strength_Test_Method": "Uniaxial compression",
        "Strength_Notes": "24 h carbonated compacts then simulated seawater curing; ages are seawater curing days. 3 d 45, 14 d 42 MPa (Fig. 6; text: D-C24 21.5->27->18 MPa, W-C24 50->39 MPa then recovers)."
      }
    ],
    "7 Durability": [
      {
        "Source_ID": "SRC-W4221096775",
        "Material_ID": "MAT-0001",
        "Experiment_ID": "EXP-0015",
        "Mix_ID": "D-C24",
        "Steel_Slag_Type": "Other Steel Slag",
        "Test_Category": "Other",
        "Test_Method": "Simulated seawater immersion (ASTM D1141), 20 °C",
        "Test_Age": "3-56 d",
        "Durability_Result": "Strength fell ~30% after 56 d (21.5 -> ~16.5 MPa); C-S-H decomposition",
        "Durability_Notes": "Fig. 6; meets artificial reef requirement (≥C20 per text: >18 MPa at all stages)."
      },
      {
        "Source_ID": "SRC-W4221096775",
        "Material_ID": "MAT-0002",
        "Experiment_ID": "EXP-0016",
        "Mix_ID": "W-C24",
        "Steel_Slag_Type": "Other Steel Slag",
        "Test_Category": "Other",
        "Test_Method": "Simulated seawater immersion (ASTM D1141), 20 °C",
        "Test_Age": "3-56 d",
        "Durability_Result": "Strength nearly unchanged after 56 d (50 -> ~52.5 MPa); calcite to vaterite transformation",
        "Durability_Notes": "Fig. 6; meets artificial reef requirement (≥C20 per text: >18 MPa at all stages)."
      }
    ],
    "8 Carbon Uptake": [
      {
        "Source_ID": "SRC-W4221096775",
        "Material_ID": "MAT-0001",
        "Experiment_ID": "EXP-0003",
        "Steel_Slag_Type": "Other Steel Slag",
        "Carbonation_Method": "None (pre-carbonation baseline, air-carbonated)",
        "CO2_Source": "Bottled CO2",
        "CO2_Concentration": "20 ± 3 vol%",
        "Carbonation_Temperature_C": "20 ± 3",
        "Carbonation_Time": "0 h",
        "Relative_Humidity_pct": "70 ± 2",
        "Moisture_Content_pct": "15",
        "CO2_Uptake_pct_by_Mass": "16.7",
        "Measurement_Method": "C/S combustion analyser (EMIA-820V) -> CO2 uptake / carbonation conversion of CaO",
        "CO2_Basis": "Carbonation conversion of CaO in slag (%)",
        "Carbonation_Notes": "SSD. Compressive strength 1.3 MPa. Stated in text.; Moisture: water/slag 1.5:10"
      },
      {
        "Source_ID": "SRC-W4221096775",
        "Material_ID": "MAT-0001",
        "Experiment_ID": "EXP-0004",
        "Steel_Slag_Type": "Other Steel Slag",
        "Carbonation_Method": "Direct carbonation curing of compacts in chamber",
        "CO2_Source": "Bottled CO2",
        "CO2_Concentration": "20 ± 3 vol%",
        "Carbonation_Temperature_C": "20 ± 3",
        "Carbonation_Time": "1 h",
        "Relative_Humidity_pct": "70 ± 2",
        "Moisture_Content_pct": "15",
        "CO2_Uptake_pct_by_Mass": "20.5",
        "Measurement_Method": "C/S combustion analyser (EMIA-820V) -> CO2 uptake / carbonation conversion of CaO",
        "CO2_Basis": "Carbonation conversion of CaO in slag (%)",
        "Carbonation_Notes": "SSD. Compressive strength 9.3 MPa. Read from Fig. 3/4.; Moisture: water/slag 1.5:10"
      },
      {
        "Source_ID": "SRC-W4221096775",
        "Material_ID": "MAT-0001",
        "Experiment_ID": "EXP-0005",
        "Steel_Slag_Type": "Other Steel Slag",
        "Carbonation_Method": "Direct carbonation curing of compacts in chamber",
        "CO2_Source": "Bottled CO2",
        "CO2_Concentration": "20 ± 3 vol%",
        "Carbonation_Temperature_C": "20 ± 3",
        "Carbonation_Time": "3 h",
        "Relative_Humidity_pct": "70 ± 2",
        "Moisture_Content_pct": "15",
        "CO2_Uptake_pct_by_Mass": "30.6",
        "Measurement_Method": "C/S combustion analyser (EMIA-820V) -> CO2 uptake / carbonation conversion of CaO",
        "CO2_Basis": "Carbonation conversion of CaO in slag (%)",
        "Carbonation_Notes": "SSD. Compressive strength 12 MPa. Read from Fig. 3/4.; Moisture: water/slag 1.5:10"
      },
      {
        "Source_ID": "SRC-W4221096775",
        "Material_ID": "MAT-0001",
        "Experiment_ID": "EXP-0006",
        "Steel_Slag_Type": "Other Steel Slag",
        "Carbonation_Method": "Direct carbonation curing of compacts in chamber",
        "CO2_Source": "Bottled CO2",
        "CO2_Concentration": "20 ± 3 vol%",
        "Carbonation_Temperature_C": "20 ± 3",
        "Carbonation_Time": "6 h",
        "Relative_Humidity_pct": "70 ± 2",
        "Moisture_Content_pct": "15",
        "CO2_Uptake_pct_by_Mass": "32.9",
        "Measurement_Method": "C/S combustion analyser (EMIA-820V) -> CO2 uptake / carbonation conversion of CaO",
        "CO2_Basis": "Carbonation conversion of CaO in slag (%)",
        "Carbonation_Notes": "SSD. Compressive strength 18.5 MPa. Read from Fig. 3/4.; Moisture: water/slag 1.5:10"
      },
      {
        "Source_ID": "SRC-W4221096775",
        "Material_ID": "MAT-0001",
        "Experiment_ID": "EXP-0007",
        "Steel_Slag_Type": "Other Steel Slag",
        "Carbonation_Method": "Direct carbonation curing of compacts in chamber",
        "CO2_Source": "Bottled CO2",
        "CO2_Concentration": "20 ± 3 vol%",
        "Carbonation_Temperature_C": "20 ± 3",
        "Carbonation_Time": "12 h",
        "Relative_Humidity_pct": "70 ± 2",
        "Moisture_Content_pct": "15",
        "CO2_Uptake_pct_by_Mass": "33",
        "Measurement_Method": "C/S combustion analyser (EMIA-820V) -> CO2 uptake / carbonation conversion of CaO",
        "CO2_Basis": "Carbonation conversion of CaO in slag (%)",
        "Carbonation_Notes": "SSD. Compressive strength 19.8 MPa. Read from Fig. 3/4.; Moisture: water/slag 1.5:10"
      },
      {
        "Source_ID": "SRC-W4221096775",
        "Material_ID": "MAT-0001",
        "Experiment_ID": "EXP-0008",
        "Steel_Slag_Type": "Other Steel Slag",
        "Carbonation_Method": "Direct carbonation curing of compacts in chamber",
        "CO2_Source": "Bottled CO2",
        "CO2_Concentration": "20 ± 3 vol%",
        "Carbonation_Temperature_C": "20 ± 3",
        "Carbonation_Time": "24 h",
        "Relative_Humidity_pct": "70 ± 2",
        "Moisture_Content_pct": "15",
        "CO2_Uptake_pct_by_Mass": "33.5",
        "Measurement_Method": "C/S combustion analyser (EMIA-820V) -> CO2 uptake / carbonation conversion of CaO",
        "CO2_Basis": "Carbonation conversion of CaO in slag (%)",
        "Carbonation_Notes": "SSD. Compressive strength 21 MPa. Stated in text.; Moisture: water/slag 1.5:10"
      },
      {
        "Source_ID": "SRC-W4221096775",
        "Material_ID": "MAT-0002",
        "Experiment_ID": "EXP-0009",
        "Steel_Slag_Type": "Other Steel Slag",
        "Carbonation_Method": "None (pre-carbonation baseline, air-carbonated)",
        "CO2_Source": "Bottled CO2",
        "CO2_Concentration": "20 ± 3 vol%",
        "Carbonation_Temperature_C": "20 ± 3",
        "Carbonation_Time": "0 h",
        "Relative_Humidity_pct": "70 ± 2",
        "Moisture_Content_pct": "15",
        "CO2_Uptake_pct_by_Mass": "7.6",
        "Measurement_Method": "C/S combustion analyser (EMIA-820V) -> CO2 uptake / carbonation conversion of CaO",
        "CO2_Basis": "Carbonation conversion of CaO in slag (%)",
        "Carbonation_Notes": "SSW. Compressive strength 0.7 MPa. Stated in text.; Moisture: water/slag 1.5:10"
      },
      {
        "Source_ID": "SRC-W4221096775",
        "Material_ID": "MAT-0002",
        "Experiment_ID": "EXP-0010",
        "Steel_Slag_Type": "Other Steel Slag",
        "Carbonation_Method": "Direct carbonation curing of compacts in chamber",
        "CO2_Source": "Bottled CO2",
        "CO2_Concentration": "20 ± 3 vol%",
        "Carbonation_Temperature_C": "20 ± 3",
        "Carbonation_Time": "1 h",
        "Relative_Humidity_pct": "70 ± 2",
        "Moisture_Content_pct": "15",
        "CO2_Uptake_pct_by_Mass": "19.4",
        "Measurement_Method": "C/S combustion analyser (EMIA-820V) -> CO2 uptake / carbonation conversion of CaO",
        "CO2_Basis": "Carbonation conversion of CaO in slag (%)",
        "Carbonation_Notes": "SSW. Compressive strength 11 MPa. Read from Fig. 3/4.; Moisture: water/slag 1.5:10"
      },
      {
        "Source_ID": "SRC-W4221096775",
        "Material_ID": "MAT-0002",
        "Experiment_ID": "EXP-0011",
        "Steel_Slag_Type": "Other Steel Slag",
        "Carbonation_Method": "Direct carbonation curing of compacts in chamber",
        "CO2_Source": "Bottled CO2",
        "CO2_Concentration": "20 ± 3 vol%",
        "Carbonation_Temperature_C": "20 ± 3",
        "Carbonation_Time": "3 h",
        "Relative_Humidity_pct": "70 ± 2",
        "Moisture_Content_pct": "15",
        "CO2_Uptake_pct_by_Mass": "27.9",
        "Measurement_Method": "C/S combustion analyser (EMIA-820V) -> CO2 uptake / carbonation conversion of CaO",
        "CO2_Basis": "Carbonation conversion of CaO in slag (%)",
        "Carbonation_Notes": "SSW. Compressive strength 27.3 MPa. Read from Fig. 3/4.; Moisture: water/slag 1.5:10"
      },
      {
        "Source_ID": "SRC-W4221096775",
        "Material_ID": "MAT-0002",
        "Experiment_ID": "EXP-0012",
        "Steel_Slag_Type": "Other Steel Slag",
        "Carbonation_Method": "Direct carbonation curing of compacts in chamber",
        "CO2_Source": "Bottled CO2",
        "CO2_Concentration": "20 ± 3 vol%",
        "Carbonation_Temperature_C": "20 ± 3",
        "Carbonation_Time": "6 h",
        "Relative_Humidity_pct": "70 ± 2",
        "Moisture_Content_pct": "15",
        "CO2_Uptake_pct_by_Mass": "33.7",
        "Measurement_Method": "C/S combustion analyser (EMIA-820V) -> CO2 uptake / carbonation conversion of CaO",
        "CO2_Basis": "Carbonation conversion of CaO in slag (%)",
        "Carbonation_Notes": "SSW. Compressive strength 37.7 MPa. Read from Fig. 3/4.; Moisture: water/slag 1.5:10"
      },
      {
        "Source_ID": "SRC-W4221096775",
        "Material_ID": "MAT-0002",
        "Experiment_ID": "EXP-0013",
        "Steel_Slag_Type": "Other Steel Slag",
        "Carbonation_Method": "Direct carbonation curing of compacts in chamber",
        "CO2_Source": "Bottled CO2",
        "CO2_Concentration": "20 ± 3 vol%",
        "Carbonation_Temperature_C": "20 ± 3",
        "Carbonation_Time": "12 h",
        "Relative_Humidity_pct": "70 ± 2",
        "Moisture_Content_pct": "15",
        "CO2_Uptake_pct_by_Mass": "33.6",
        "Measurement_Method": "C/S combustion analyser (EMIA-820V) -> CO2 uptake / carbonation conversion of CaO",
        "CO2_Basis": "Carbonation conversion of CaO in slag (%)",
        "Carbonation_Notes": "SSW. Compressive strength 41.7 MPa. Read from Fig. 3/4.; Moisture: water/slag 1.5:10"
      },
      {
        "Source_ID": "SRC-W4221096775",
        "Material_ID": "MAT-0002",
        "Experiment_ID": "EXP-0014",
        "Steel_Slag_Type": "Other Steel Slag",
        "Carbonation_Method": "Direct carbonation curing of compacts in chamber",
        "CO2_Source": "Bottled CO2",
        "CO2_Concentration": "20 ± 3 vol%",
        "Carbonation_Temperature_C": "20 ± 3",
        "Carbonation_Time": "24 h",
        "Relative_Humidity_pct": "70 ± 2",
        "Moisture_Content_pct": "15",
        "CO2_Uptake_pct_by_Mass": "35.5",
        "Measurement_Method": "C/S combustion analyser (EMIA-820V) -> CO2 uptake / carbonation conversion of CaO",
        "CO2_Basis": "Carbonation conversion of CaO in slag (%)",
        "Carbonation_Notes": "SSW. Compressive strength 50 MPa. Stated in text.; Moisture: water/slag 1.5:10"
      }
    ],
    "9 Citations & Provenance": [
      {
        "Source_ID": "SRC-W4221096775",
        "Material_ID": "MAT-0001",
        "Experiment_ID": "EXP-0003",
        "Fact_or_Data_Element": "CO2_Uptake_pct",
        "Reported_Value": "16.7",
        "Unit": "%",
        "Page_or_Table_or_Figure": "p.6 text",
        "Extraction_Method": "Manual reading (Claude)",
        "Original_Source_Text_or_Excerpt": "SSD 0 h: 16.7% / 1.3 MPa",
        "Confidence": "High",
        "Reviewer": "claude-extraction",
        "Review_Date": "2026-11-06"
      },
      {
        "Source_ID": "SRC-W4221096775",
        "Material_ID": "MAT-0001",
        "Experiment_ID": "EXP-0004",
        "Fact_or_Data_Element": "CO2_Uptake_pct",
        "Reported_Value": "20.5",
        "Unit": "%",
        "Page_or_Table_or_Figure": "Fig. 3, p.6",
        "Extraction_Method": "Manual reading of figure (Claude)",
        "Original_Source_Text_or_Excerpt": "SSD 1 h: 20.5% / 9.3 MPa",
        "Confidence": "Medium",
        "Reviewer": "claude-extraction",
        "Review_Date": "2026-11-06"
      },
      {
        "Source_ID": "SRC-W4221096775",
        "Material_ID": "MAT-0001",
        "Experiment_ID": "EXP-0005",
        "Fact_or_Data_Element": "CO2_Uptake_pct",
        "Reported_Value": "30.6",
        "Unit": "%",
        "Page_or_Table_or_Figure": "Fig. 3, p.6",
        "Extraction_Method": "Manual reading of figure (Claude)",
        "Original_Source_Text_or_Excerpt": "SSD 3 h: 30.6% / 12 MPa",
        "Confidence": "Medium",
        "Reviewer": "claude-extraction",
        "Review_Date": "2026-11-06"
      },
      {
        "Source_ID": "SRC-W4221096775",
        "Material_ID": "MAT-0001",
        "Experiment_ID": "EXP-0006",
        "Fact_or_Data_Element": "CO2_Uptake_pct",
        "Reported_Value": "32.9",
        "Unit": "%",
        "Page_or_Table_or_Figure": "Fig. 3, p.6",
        "Extraction_Method": "Manual reading of figure (Claude)",
        "Original_Source_Text_or_Excerpt": "SSD 6 h: 32.9% / 18.5 MPa",
        "Confidence": "Medium",
        "Reviewer": "claude-extraction",
        "Review_Date": "2026-11-06"
      },
      {
        "Source_ID": "SRC-W4221096775",
        "Material_ID": "MAT-0001",
        "Experiment_ID": "EXP-0007",
        "Fact_or_Data_Element": "CO2_Uptake_pct",
        "Reported_Value": "33",
        "Unit": "%",
        "Page_or_Table_or_Figure": "Fig. 3, p.6",
        "Extraction_Method": "Manual reading of figure (Claude)",
        "Original_Source_Text_or_Excerpt": "SSD 12 h: 33% / 19.8 MPa",
        "Confidence": "Medium",
        "Reviewer": "claude-extraction",
        "Review_Date": "2026-11-06"
      },
      {
        "Source_ID": "SRC-W4221096775",
        "Material_ID": "MAT-0001",
        "Experiment_ID": "EXP-0008",
        "Fact_or_Data_Element": "CO2_Uptake_pct",
        "Reported_Value": "33.5",
        "Unit": "%",
        "Page_or_Table_or_Figure": "p.6 text",
        "Extraction_Method": "Manual reading (Claude)",
        "Original_Source_Text_or_Excerpt": "SSD 24 h: 33.5% / 21 MPa",
        "Confidence": "High",
        "Reviewer": "claude-extraction",
        "Review_Date": "2026-11-06"
      },
      {
        "Source_ID": "SRC-W4221096775",
        "Material_ID": "MAT-0002",
        "Experiment_ID": "EXP-0009",
        "Fact_or_Data_Element": "CO2_Uptake_pct",
        "Reported_Value": "7.6",
        "Unit": "%",
        "Page_or_Table_or_Figure": "p.6 text",
        "Extraction_Method": "Manual reading (Claude)",
        "Original_Source_Text_or_Excerpt": "SSW 0 h: 7.6% / 0.7 MPa",
        "Confidence": "High",
        "Reviewer": "claude-extraction",
        "Review_Date": "2026-11-06"
      },
      {
        "Source_ID": "SRC-W4221096775",
        "Material_ID": "MAT-0002",
        "Experiment_ID": "EXP-0010",
        "Fact_or_Data_Element": "CO2_Uptake_pct",
        "Reported_Value": "19.4",
        "Unit": "%",
        "Page_or_Table_or_Figure": "Fig. 3, p.6",
        "Extraction_Method": "Manual reading of figure (Claude)",
        "Original_Source_Text_or_Excerpt": "SSW 1 h: 19.4% / 11 MPa",
        "Confidence": "Medium",
        "Reviewer": "claude-extraction",
        "Review_Date": "2026-11-06"
      },
      {
        "Source_ID": "SRC-W4221096775",
        "Material_ID": "MAT-0002",
        "Experiment_ID": "EXP-0011",
        "Fact_or_Data_Element": "CO2_Uptake_pct",
        "Reported_Value": "27.9",
        "Unit": "%",
        "Page_or_Table_or_Figure": "Fig. 3, p.6",
        "Extraction_Method": "Manual reading of figure (Claude)",
        "Original_Source_Text_or_Excerpt": "SSW 3 h: 27.9% / 27.3 MPa",
        "Confidence": "Medium",
        "Reviewer": "claude-extraction",
        "Review_Date": "2026-11-06"
      },
      {
        "Source_ID": "SRC-W4221096775",
        "Material_ID": "MAT-0002",
        "Experiment_ID": "EXP-0012",
        "Fact_or_Data_Element": "CO2_Uptake_pct",
        "Reported_Value": "33.7",
        "Unit": "%",
        "Page_or_Table_or_Figure": "Fig. 3, p.6",
        "Extraction_Method": "Manual reading of figure (Claude)",
        "Original_Source_Text_or_Excerpt": "SSW 6 h: 33.7% / 37.7 MPa",
        "Confidence": "Medium",
        "Reviewer": "claude-extraction",
        "Review_Date": "2026-11-06"
      },
      {
        "Source_ID": "SRC-W4221096775",
        "Material_ID": "MAT-0002",
        "Experiment_ID": "EXP-0013",
        "Fact_or_Data_Element": "CO2_Uptake_pct",
        "Reported_Value": "33.6",
        "Unit": "%",
        "Page_or_Table_or_Figure": "Fig. 3, p.6",
        "Extraction_Method": "Manual reading of figure (Claude)",
        "Original_Source_Text_or_Excerpt": "SSW 12 h: 33.6% / 41.7 MPa",
        "Confidence": "Medium",
        "Reviewer": "claude-extraction",
        "Review_Date": "2026-11-06"
      },
      {
        "Source_ID": "SRC-W4221096775",
        "Material_ID": "MAT-0002",
        "Experiment_ID": "EXP-0014",
        "Fact_or_Data_Element": "CO2_Uptake_pct",
        "Reported_Value": "35.5",
        "Unit": "%",
        "Page_or_Table_or_Figure": "p.6 text",
        "Extraction_Method": "Manual reading (Claude)",
        "Original_Source_Text_or_Excerpt": "SSW 24 h: 35.5% / 50 MPa",
        "Confidence": "High",
        "Reviewer": "claude-extraction",
        "Review_Date": "2026-11-06"
      },
      {
        "Source_ID": "SRC-W4221096775",
        "Material_ID": "MAT-0001",
        "Experiment_ID": "EXP-0015",
        "Fact_or_Data_Element": "Compressive_Strength_7d_MPa",
        "Reported_Value": "18",
        "Unit": "MPa",
        "Page_or_Table_or_Figure": "Fig. 6 / p.8",
        "Extraction_Method": "Manual reading (Claude)",
        "Original_Source_Text_or_Excerpt": "The compressive strength of D-C24 increased from 21.5 to 27 MPa after the seawater curing for 3 days. Then, it decreased dramatically to 18 MPa after seawater curing for 7 days.",
        "Confidence": "High",
        "Reviewer": "claude-extraction",
        "Review_Date": "2026-11-06"
      },
      {
        "Source_ID": "SRC-W4221096775",
        "Material_ID": "MAT-0002",
        "Experiment_ID": "EXP-0016",
        "Fact_or_Data_Element": "Compressive_Strength_7d_MPa",
        "Reported_Value": "39",
        "Unit": "MPa",
        "Page_or_Table_or_Figure": "Fig. 6 / p.8",
        "Extraction_Method": "Manual reading (Claude)",
        "Original_Source_Text_or_Excerpt": "The compressive strength of W-C24 decreased from 50 to 39 MPa after the seawater curing for 7 days.",
        "Confidence": "High",
        "Reviewer": "claude-extraction",
        "Review_Date": "2026-11-06"
      },
      {
        "Source_ID": "SRC-W4221096775",
        "Material_ID": "MAT-0001",
        "Experiment_ID": "EXP-0001",
        "Fact_or_Data_Element": "CaO_pct",
        "Reported_Value": "40.42",
        "Unit": "wt%",
        "Page_or_Table_or_Figure": "Table 1, p.3",
        "Extraction_Method": "Manual reading (Claude)",
        "Original_Source_Text_or_Excerpt": "CaO 37.57 40.42",
        "Confidence": "High",
        "Reviewer": "claude-extraction",
        "Review_Date": "2026-11-06"
      }
    ]
  },
  "reference_cleaned": "2026-11-10 (checked against the PDF)"
}
