Repository: DivyaK751/Steel-Slag-SLM

# Steel-Slag-SLM

## Missing abstracts

Some papers have no abstract on OpenAlex. `fill-abstracts` downloads each one's PDF from Drive,
sends its first 3 pages to Gemini with
[prompts/extract_abstract.yaml](prompts/extract_abstract.yaml), and writes the abstract back to
the `papers` table. It runs nightly after the fetch, and can be run by hand:

```bash
uv run fill-abstracts --max-papers 5 --dry-run  # log the abstracts, write nothing
uv run fill-abstracts                           # every paper still missing an abstract
```

`abstract_source` records where each abstract came from:

| Value | Meaning |
|---|---|
| `openalex` | From OpenAlex |

File: human_extracted_data/extractions/W4224466340.json
{
  "openalex_id": "W4224466340",
  "status": "Extracted",
  "notes": "Iron tailings + steel slag + phosphorus slag ternary SCM in mortar; T0/T2 (no steel slag) omitted.",
  "sheets": {
    "1 Scientific Literature": [
      {
        "Source_ID": "SRC-W4224466340",
        "Title": "Experimental Study on the Use of Iron Tailings-Based Multicomponent Solid Waste as SCMs",
        "Authors": "Yannian Zhang, Houqi Sun, Xiaowei Gu, Wenjie Zhang, Bonan Liu",
        "Publication_Year": "2022",
        "Publication_Type": "Journal Article",
        "Journal_or_Source": "Sustainability 2022, 14, 5124",
        "DOI_or_URL": "10.3390/su14095124",
        "Country_or_Region": "China",
        "Steel_Slag_Type": "Other Steel Slag",
        "Study_Objective": "Develop a multi-SCM system from iron ore tailings, steel slag and phosphorus slag at 30% cement replacement and assess NaOH/Na2SiO3 activators.",
        "Abstract_or_Key_Finding": "Ternary > binary > unary SCM systems. IOT:SS:PS 1:2:2 without activator gave 40.2 MPa at 28 d (activity index 92%), only 3.4 MPa below reference. NaOH and Na2SiO3 inhibited secondary hydration and lowered strength.",
        "Full_Text_Access": "Open",
        "Data_Extraction_Status": "Extracted",
        "Relevant_To_SCM": "Yes",
        "Notes": "Steel slag from Shanghai Baowu Group; furnace type not stated."
      }
    ],
    "2 Feedstock Chemistry": [
      {
        "Source_ID": "SRC-W4224466340",
        "Material_ID": "MAT-0001",
        "Experiment_ID": "EXP-0002",
        "Steel_Slag_Type": "Other Steel Slag",
        "Source/Origin": "Shanghai Baowu Group, China",
        "CaO_pct": "42.65",
        "SiO2_pct": "15.20",
        "Al2O3_pct": "2.53",
        "Fe2O3_pct": "27.54",
        "MgO_pct": "6.05",
        "SO3_pct": "0.12",
        "LOI_pct": "2.18",
        "Basis_As_Reported": "%",
        "Notes": "Table 1. Others 5.46%. Analysis method not stated. IOT: SiO2 62.26, CaO 7.77; PS: CaO 47.45, SiO2 39.08."
      }
    ],
    "3 Processing": [
      {
        "Source_ID": "SRC-W4224466340",
        "Material_ID": "MAT-0001",
        "Experiment_ID": "EXP-0002",
        "Steel_Slag_Type": "Other Steel Slag",
        "Processing_Method": "Other",
        "Processing_Notes": "SS used as received ('is no longer ground'); IOTs and PS ground 1.5 h in 100 t/h horizontal ball mill."
      }
    ],
    "4 Particle Size": [
      {
        "Source_ID": "SRC-W4224466340",
        "Material_ID": "MAT-0001",
        "Experiment_ID": "EXP-0002",
        "Steel_Slag_Type": "Other Steel Slag",
        "Measurement_Method": "Specific surface area; PSD curve (Fig. 1)",
        "Blaine_m2_per_kg": "102",
        "Particle_Size_Notes": "Specific surface 1020 cm2/g (unit converted). PSD bimodal with peaks ~15 um and ~1000 um."
      }
    ],
    "5 Activation": [
      {
        "Source_ID": "SRC-W4224466340",
        "Material_ID": "MAT-0001",
        "Experiment_ID": "EXP-0010",
        "Steel_Slag_Type": "Other Steel Slag",
        "Activation_Type": "Chemical",
        "Activator_or_Additive": "NaOH",
        "Activator_Dosage": "0.54 g NaOH",
        "Chemical_Activation": "Alkali addition to blended cement",
        "Activation_Notes": "Activators reduced strength (NaOH -5.9 MPa, Na2SiO3 -8.8 MPa at 28 d)."
      },
      {
        "Source_ID": "SRC-W4224466340",
        "Material_ID": "MAT-0001",
        "Experiment_ID": "EXP-0011",
        "Steel_Slag_Type": "Other Steel Slag",
        "Activation_Type": "Chemical",
        "Activator_or_Additive": "NaOH",
        "Activator_Dosage": "0.81 g NaOH",
        "Chemical_Activation": "Alkali addition to blended cement",
        "Activation_Notes": "Activators reduced strength (NaOH -5.9 MPa, Na2SiO3 -8.8 MPa at 28 d)."
      },
      {
        "Source_ID": "SRC-W4224466340",
        "Material_ID": "MAT-0001",
        "Experiment_ID": "EXP-0012",
        "Steel_Slag_Type": "Other Steel Slag",
        "Activation_Type": "Chemical",
        "Activator_or_Additive": "NaOH",
        "Activator_Dosage": "1.08 g NaOH",
        "Chemical_Activation": "Alkali addition to blended cement",
        "Activation_Notes": "Activators reduced strength (NaOH -5.9 MPa, Na2SiO3 -8.8 MPa at 28 d)."
      },
      {
        "Source_ID": "SRC-W4224466340",
        "Material_ID": "MAT-0001",
        "Experiment_ID": "EXP-0013",
        "Steel_Slag_Type": "Other Steel Slag",
        "Activation_Type": "Chemical",
        "Activator_or_Additive": "NaOH",
        "Activator_Dosage": "1.35 g NaOH",
        "Chemical_Activation": "Alkali addition to blended cement",
        "Activation_Notes": "Activators reduced strength (NaOH -5.9 MPa, Na2SiO3 -8.8 MPa at 28 d)."
      },
      {
        "Source_ID": "SRC-W4224466340",
        "Material_ID": "MAT-0001",
        "Experiment_ID": "EXP-0014",
        "Steel_Slag_Type": "Other Steel Slag",
        "Activation_Type": "Chemical",
        "Activator_or_Additive": "NaOH",
        "Activator_Dosage": "1.62 g NaOH",
        "Chemical_Activation": "Alkali addition to blended cement",
        "Activation_Notes": "Activators reduced strength (NaOH -5.9 MPa, Na2SiO3 -8.8 MPa at 28 d)."
      },
      {
        "Source_ID": "SRC-W4224466340",
        "Material_ID": "MAT-0001",
        "Experiment_ID": "EXP-0015",
        "Steel_Slag_Type": "Other Steel Slag",
        "Activation_Type": "Chemical",
        "Activator_or_Additive": "Na2SiO3",
        "Activator_Dosage": "0.54 g Na2SiO3",
        "Chemical_Activation": "Alkali addition to blended cement",
        "Activation_Notes": "Activators reduced strength (NaOH -5.9 MPa, Na2SiO3 -8.8 MPa at 28 d)."
      },
      {
        "Source_ID": "SRC-W4224466340",
        "Material_ID": "MAT-0001",
        "Experiment_ID": "EXP-0016",
        "Steel_Slag_Type": "Other Steel Slag",
        "Activation_Type": "Chemical",
        "Activator_or_Additive": "Na2SiO3",
        "Activator_Dosage": "0.81 g Na2SiO3",
        "Chemical_Activation": "Alkali addition to blended cement",
        "Activation_Notes": "Activators reduced strength (NaOH -5.9 MPa, Na2SiO3 -8.8 MPa at 28 d)."
      },
      {
        "Source_ID": "SRC-W4224466340",
        "Material_ID": "MAT-0001",
        "Experiment_ID": "EXP-0017",
        "Steel_Slag_Type": "Other Steel Slag",
        "Activation_Type": "Chemical",
        "Activator_or_Additive": "Na2SiO3",
        "Activator_Dosage": "1.08 g Na2SiO3",
        "Chemical_Activation": "Alkali addition to blended cement",
        "Activation_Notes": "Activators reduced strength (NaOH -5.9 MPa, Na2SiO3 -8.8 MPa at 28 d)."
      },
      {
        "Source_ID": "SRC-W4224466340",
        "Material_ID": "MAT-0001",
        "Experiment_ID": "EXP-0018",
        "Steel_Slag_Type": "Other Steel Slag",
        "Activation_Type": "Chemical",
        "Activator_or_Additive": "Na2SiO3",
        "Activator_Dosage": "1.35 g Na2SiO3",
        "Chemical_Activation": "Alkali addition to blended cement",
        "Activation_Notes": "Activators reduced strength (NaOH -5.9 MPa, Na2SiO3 -8.8 MPa at 28 d)."
      },
      {
        "Source_ID": "SRC-W4224466340",
        "Material_ID": "MAT-0001",
        "Experiment_ID": "EXP-0019",
        "Steel_Slag_Type": "Other Steel Slag",
        "Activation_Type": "Chemical",
        "Activator_or_Additive": "Na2SiO3",
        "Activator_Dosage": "1.62 g Na2SiO3",
        "Chemical_Activation": "Alkali addition to blended cement",
        "Activation_Notes": "Activators reduced strength (NaOH -5.9 MPa, Na2SiO3 -8.8 MPa at 28 d)."
      }
    ],
    "6 Concrete Performance": [
      {
        "Source_ID": "SRC-W4224466340",
        "Material_ID": null,
        "Experiment_ID": "EXP-0001",
        "Mix_ID": "BZ",
        "Steel_Slag_Type": "Other Steel Slag",
        "SCM_Replacement_pct": "0",
        "Cement_Type": "Common Portland cement (GB175-2007)",
        "Other_SCMs": null,
        "Water_Binder_Ratio": "0.5",
        "Mix_Proportion_Notes": "Cement 450 g, water 225 g, ISO sand 1350 g, IOT 0 g, SS 0 g, PS 0 g.",
        "Workability_Slump_mm": null,
        "Compressive_Strength_7d_MPa": "30.9",
        "Compressive_Strength_28d_MPa": "43.6",
        "Strength_Test_Method": "GB/T 17671-1999, 40x40x160 mm mortar, YES-2000B",
        "Strength_Notes": "Reference mortar. Flow table fluidity 230 mm (Fig. 8, GB/T 2419-2005). Values from Fig. 3/4 data labels."
      },
      {
        "Source_ID": "SRC-W4224466340",
        "Material_ID": "MAT-0001",
        "Experiment_ID": "EXP-0002",
        "Mix_ID": "T1",
        "Steel_Slag_Type": "Other Steel Slag",
        "SCM_Replacement_pct": "15",
        "Cement_Type": "Common Portland cement (GB175-2007)",
        "Other_SCMs": "Iron tailings 67.5 g, phosphorus slag 0 g",
        "Water_Binder_Ratio": "0.5",
        "Mix_Proportion_Notes": "Cement 315 g, water 225 g, ISO sand 1350 g, IOT 67.5 g, SS 67.5 g, PS 0 g.; SCM_Replacement_pct: steel slag share of binder; total SCMs 30%",
        "Workability_Slump_mm": null,
        "Compressive_Strength_7d_MPa": "25.6",
        "Compressive_Strength_28d_MPa": "36.2",
        "Strength_Test_Method": "GB/T 17671-1999, 40x40x160 mm mortar, YES-2000B",
        "Strength_Notes": "Activity index 7d/28d 83/83%. Values from Fig. 3/4 data labels."
      },
      {
        "Source_ID": "SRC-W4224466340",
        "Material_ID": "MAT-0001",
        "Experiment_ID": "EXP-0003",
        "Mix_ID": "T3",
        "Steel_Slag_Type": "Other Steel Slag",
        "SCM_Replacement_pct": "15",
        "Cement_Type": "Common Portland cement (GB175-2007)",
        "Other_SCMs": "Iron tailings 0 g, phosphorus slag 67.5 g",
        "Water_Binder_Ratio": "0.5",
        "Mix_Proportion_Notes": "Cement 315 g, water 225 g, ISO sand 1350 g, IOT 0 g, SS 67.5 g, PS 67.5 g.; SCM_Replacement_pct: steel slag share of binder; total SCMs 30%",
        "Workability_Slump_mm": null,
        "Compressive_Strength_7d_MPa": "21.3",
        "Compressive_Strength_28d_MPa": "33.5",
        "Strength_Test_Method": "GB/T 17671-1999, 40x40x160 mm mortar, YES-2000B",
        "Strength_Notes": "Activity index 7d/28d 69/77%. Values from Fig. 3/4 data labels."
      },
      {
        "Source_ID": "SRC-W4224466340",
        "Material_ID": "MAT-0001",
        "Experiment_ID": "EXP-0004",
        "Mix_ID": "T4",
        "Steel_Slag_Type": "Other Steel Slag",
        "SCM_Replacement_pct": "10",
        "Cement_Type": "Common Portland cement (GB175-2007)",
        "Other_SCMs": "Iron tailings 45 g, phosphorus slag 45 g",
        "Water_Binder_Ratio": "0.5",
        "Mix_Proportion_Notes": "Cement 315 g, water 225 g, ISO sand 1350 g, IOT 45 g, SS 45 g, PS 45 g.; SCM_Replacement_pct: steel slag share of binder; total SCMs 30%",
        "Workability_Slump_mm": null,
        "Compressive_Strength_7d_MPa": "22.3",
        "Compressive_Strength_28d_MPa": "36.6",
        "Strength_Test_Method": "GB/T 17671-1999, 40x40x160 mm mortar, YES-2000B",
        "Strength_Notes": "Activity index 7d/28d 72/84%. Values from Fig. 3/4 data labels."
      },
      {
        "Source_ID": "SRC-W4224466340",
        "Material_ID": "MAT-0001",
        "Experiment_ID": "EXP-0005",
        "Mix_ID": "B1",
        "Steel_Slag_Type": "Other Steel Slag",
        "SCM_Replacement_pct": "11.2",
        "Cement_Type": "Common Portland cement (GB175-2007)",
        "Other_SCMs": "Iron tailings 67.5 g, phosphorus slag 16.9 g",
        "Water_Binder_Ratio": "0.5",
        "Mix_Proportion_Notes": "Cement 315 g, water 225 g, ISO sand 1350 g, IOT 67.5 g, SS 50.6 g, PS 16.9 g.; SCM_Replacement_pct: steel slag share of binder; total SCMs 30%",
        "Workability_Slump_mm": null,
        "Compressive_Strength_7d_MPa": "21.9",
        "Compressive_Strength_28d_MPa": "37.9",
        "Strength_Test_Method": "GB/T 17671-1999, 40x40x160 mm mortar, YES-2000B",
        "Strength_Notes": "Activity index 7d/28d 71/87%. Flow table fluidity 226 mm (Fig. 8, GB/T 2419-2005). Values from Fig. 3/4 data labels."
      },
      {
        "Source_ID": "SRC-W4224466340",
        "Material_ID": "MAT-0001",
        "Experiment_ID": "EXP-0006",
        "Mix_ID": "B2",
        "Steel_Slag_Type": "Other Steel Slag",
        "SCM_Replacement_pct": "7.5",
        "Cement_Type": "Common Portland cement (GB175-2007)",
        "Other_SCMs": "Iron tailings 67.5 g, phosphorus slag 33.8 g",
        "Water_Binder_Ratio": "0.5",
        "Mix_Proportion_Notes": "Cement 315 g, water 225 g, ISO sand 1350 g, IOT 67.5 g, SS 33.8 g, PS 33.8 g.; SCM_Replacement_pct: steel slag share of binder; total SCMs 30%",
        "Workability_Slump_mm": null,
        "Compressive_Strength_7d_MPa": "23.2",
        "Compressive_Strength_28d_MPa": "35.3",
        "Strength_Test_Method": "GB/T 17671-1999, 40x40x160 mm mortar, YES-2000B",
        "Strength_Notes": "Activity index 7d/28d 75/81%. Flow table fluidity 220 mm (Fig. 8, GB/T 2419-2005). Values from Fig. 3/4 data labels."
      },
      {
        "Source_ID": "SRC-W4224466340",
        "Material_ID": "MAT-0001",
        "Experiment_ID": "EXP-0007",
        "Mix_ID": "B3",
        "Steel_Slag_Type": "Other Steel Slag",
        "SCM_Replacement_pct": "3.8",
        "Cement_Type": "Common Portland cement (GB175-2007)",
        "Other_SCMs": "Iron tailings 67.5 g, phosphorus slag 50.6 g",
        "Water_Binder_Ratio": "0.5",
        "Mix_Proportion_Notes": "Cement 315 g, water 225 g, ISO sand 1350 g, IOT 67.5 g, SS 16.9 g, PS 50.6 g.; SCM_Replacement_pct: steel slag share of binder; total SCMs 30%",
        "Workability_Slump_mm": null,
        "Compressive_Strength_7d_MPa": "22.5",
        "Compressive_Strength_28d_MPa": "33.1",
        "Strength_Test_Method": "GB/T 17671-1999, 40x40x160 mm mortar, YES-2000B",
        "Strength_Notes": "Activity index 7d/28d 73/76%. Flow table fluidity 225 mm (Fig. 8, GB/T 2419-2005). Values from Fig. 3/4 data labels."
      },
      {
        "Source_ID": "SRC-W4224466340",
        "Material_ID": "MAT-0001",
        "Experiment_ID": "EXP-0008",
        "Mix_ID": "B4",
        "Steel_Slag_Type": "Other Steel Slag",
        "SCM_Replacement_pct": "10",
        "Cement_Type": "Common Portland cement (GB175-2007)",
        "Other_SCMs": "Iron tailings 45 g, phosphorus slag 45 g",
        "Water_Binder_Ratio": "0.5",
        "Mix_Proportion_Notes": "Cement 315 g, water 225 g, ISO sand 1350 g, IOT 45 g, SS 45 g, PS 45 g.; SCM_Replacement_pct: steel slag share of binder; total SCMs 30%",
        "Workability_Slump_mm": null,
        "Compressive_Strength_7d_MPa": "22.2",
        "Compressive_Strength_28d_MPa": "36.6",
        "Strength_Test_Method": "GB/T 17671-1999, 40x40x160 mm mortar, YES-2000B",
        "Strength_Notes": "Activity index 7d/28d 72/84%. Flow table fluidity 220 mm (Fig. 8, GB/T 2419-2005). Values from Fig. 3/4 data labels."
      },
      {
        "Source_ID": "SRC-W4224466340",
        "Material_ID": "MAT-0001",
        "Experiment_ID": "EXP-0009",
        "Mix_ID": "B5",
        "Steel_Slag_Type": "Other Steel Slag",
        "SCM_Replacement_pct": "12",
        "Cement_Type": "Common Portland cement (GB175-2007)",
        "Other_SCMs": "Iron tailings 27 g, phosphorus slag 54 g",
        "Water_Binder_Ratio": "0.5",
        "Mix_Proportion_Notes": "Cement 315 g, water 225 g, ISO sand 1350 g, IOT 27 g, SS 54 g, PS 54 g.; SCM_Replacement_pct: steel slag share of binder; total SCMs 30%",
        "Workability_Slump_mm": null,
        "Compressive_Strength_7d_MPa": "23.5",
        "Compressive_Strength_28d_MPa": "40.2",
        "Strength_Test_Method": "GB/T 17671-1999, 40x40x160 mm mortar, YES-2000B",
        "Strength_Notes": "Activity index 7d/28d 76/92%. Flow table fluidity 225 mm (Fig. 8, GB/T 2419-2005). Values from Fig. 3/4 data labels."
      },
      {
        "Source_ID": "SRC-W4224466340",
        "Material_ID": "MAT-0001",
        "Experiment_ID": "EXP-0010",
        "Mix_ID": "C1",
        "Steel_Slag_Type": "Other Steel Slag",
        "SCM_Replacement_pct": "12",
        "Cement_Type": "Common Portland cement",
        "Other_SCMs": "Iron tailings 27 g, phosphorus slag 54 g",
        "Water_Binder_Ratio": "0.5",
        "Admixtures": "0.54 g NaOH",
        "Mix_Proportion_Notes": "Ternary B5 proportion (IOT:SS:PS 1:2:2) + activator.; SCM_Replacement_pct: steel slag share of binder; total SCMs 30%",
        "Compressive_Strength_7d_MPa": "23.4",
        "Compressive_Strength_28d_MPa": "37",
        "Strength_Test_Method": "GB/T 17671-1999",
        "Strength_Notes": "Fig. 6/7 labels."
      },
      {
        "Source_ID": "SRC-W4224466340",
        "Material_ID": "MAT-0001",
        "Experiment_ID": "EXP-0011",
        "Mix_ID": "C2",
        "Steel_Slag_Type": "Other Steel Slag",
        "SCM_Replacement_pct": "12",
        "Cement_Type": "Common Portland cement",
        "Other_SCMs": "Iron tailings 27 g, phosphorus slag 54 g",
        "Water_Binder_Ratio": "0.5",
        "Admixtures": "0.81 g NaOH",
        "Mix_Proportion_Notes": "Ternary B5 proportion (IOT:SS:PS 1:2:2) + activator.; SCM_Replacement_pct: steel slag share of binder; total SCMs 30%",
        "Compressive_Strength_7d_MPa": "23.2",
        "Compressive_Strength_28d_MPa": "37.2",
        "Strength_Test_Method": "GB/T 17671-1999",
        "Strength_Notes": "Fig. 6/7 labels."
      },
      {
        "Source_ID": "SRC-W4224466340",
        "Material_ID": "MAT-0001",
        "Experiment_ID": "EXP-0012",
        "Mix_ID": "C3",
        "Steel_Slag_Type": "Other Steel Slag",
        "SCM_Replacement_pct": "12",
        "Cement_Type": "Common Portland cement",
        "Other_SCMs": "Iron tailings 27 g, phosphorus slag 54 g",
        "Water_Binder_Ratio": "0.5",
        "Admixtures": "1.08 g NaOH",
        "Mix_Proportion_Notes": "Ternary B5 proportion (IOT:SS:PS 1:2:2) + activator.; SCM_Replacement_pct: steel slag share of binder; total SCMs 30%",
        "Compressive_Strength_7d_MPa": "23.5",
        "Compressive_Strength_28d_MPa": "36.1",
        "Strength_Test_Method": "GB/T 17671-1999",
        "Strength_Notes": "Fig. 6/7 labels."
      },
      {
        "Source_ID": "SRC-W4224466340",
        "Material_ID": "MAT-0001",
        "Experiment_ID": "EXP-0013",
        "Mix_ID": "C4",
        "Steel_Slag_Type": "Other Steel Slag",
        "SCM_Replacement_pct": "12",
        "Cement_Type": "Common Portland cement",
        "Other_SCMs": "Iron tailings 27 g, phosphorus slag 54 g",
        "Water_Binder_Ratio": "0.5",
        "Admixtures": "1.35 g NaOH",
        "Mix_Proportion_Notes": "Ternary B5 proportion (IOT:SS:PS 1:2:2) + activator.; SCM_Replacement_pct: steel slag share of binder; total SCMs 30%",
        "Compressive_Strength_7d_MPa": "24",
        "Compressive_Strength_28d_MPa": "35.3",
        "Strength_Test_Method": "GB/T 17671-1999",
        "Strength_Notes": "Fig. 6/7 labels."
      },
      {
        "Source_ID": "SRC-W4224466340",
        "Material_ID": "MAT-0001",
        "Experiment_ID": "EXP-0014",
        "Mix_ID": "C5",
        "Steel_Slag_Type": "Other Steel Slag",
        "SCM_Replacement_pct": "12",
        "Cement_Type": "Common Portland cement",
        "Other_SCMs": "Iron tailings 27 g, phosphorus slag 54 g",
        "Water_Binder_Ratio": "0.5",
        "Admixtures": "1.62 g NaOH",
        "Mix_Proportion_Notes": "Ternary B5 proportion (IOT:SS:PS 1:2:2) + activator.; SCM_Replacement_pct: steel slag share of binder; total SCMs 30%",
        "Compressive_Strength_7d_MPa": "23.9",
        "Compressive_Strength_28d_MPa": "34.3",
        "Strength_Test_Method": "GB/T 17671-1999",
        "Strength_Notes": "Fig. 6/7 labels."
      },
      {
        "Source_ID": "SRC-W4224466340",
        "Material_ID": "MAT-0001",
        "Experiment_ID": "EXP-0015",
        "Mix_ID": "D1",
        "Steel_Slag_Type": "Other Steel Slag",
        "SCM_Replacement_pct": "12",
        "Cement_Type": "Common Portland cement",
        "Other_SCMs": "Iron tailings 27 g, phosphorus slag 54 g",
        "Water_Binder_Ratio": "0.5",
        "Admixtures": "0.54 g Na2SiO3",
        "Mix_Proportion_Notes": "Ternary B5 proportion (IOT:SS:PS 1:2:2) + activator.; SCM_Replacement_pct: steel slag share of binder; total SCMs 30%",
        "Compressive_Strength_7d_MPa": "22.6",
        "Compressive_Strength_28d_MPa": "35.3",
        "Strength_Test_Method": "GB/T 17671-1999",
        "Strength_Notes": "Fig. 6/7 labels."
      },
      {
        "Source_ID": "SRC-W4224466340",
        "Material_ID": "MAT-0001",
        "Experiment_ID": "EXP-0016",
        "Mix_ID": "D2",
        "Steel_Slag_Type": "Other Steel Slag",
        "SCM_Replacement_pct": "12",
        "Cement_Type": "Common Portland cement",
        "Other_SCMs": "Iron tailings 27 g, phosphorus slag 54 g",
        "Water_Binder_Ratio": "0.5",
        "Admixtures": "0.81 g Na2SiO3",
        "Mix_Proportion_Notes": "Ternary B5 proportion (IOT:SS:PS 1:2:2) + activator.; SCM_Replacement_pct: steel slag share of binder; total SCMs 30%",
        "Compressive_Strength_7d_MPa": "22.1",
        "Compressive_Strength_28d_MPa": "33.3",
        "Strength_Test_Method": "GB/T 17671-1999",
        "Strength_Notes": "Fig. 6/7 labels."
      },
      {
        "Source_ID": "SRC-W4224466340",
        "Material_ID": "MAT-0001",
        "Experiment_ID": "EXP-0017",
        "Mix_ID": "D3",
        "Steel_Slag_Type": "Other Steel Slag",
        "SCM_Replacement_pct": "12",
        "Cement_Type": "Common Portland cement",
        "Other_SCMs": "Iron tailings 27 g, phosphorus slag 54 g",
        "Water_Binder_Ratio": "0.5",
        "Admixtures": "1.08 g Na2SiO3",
        "Mix_Proportion_Notes": "Ternary B5 proportion (IOT:SS:PS 1:2:2) + activator.; SCM_Replacement_pct: steel slag share of binder; total SCMs 30%",
        "Compressive_Strength_7d_MPa": "21.7",
        "Compressive_Strength_28d_MPa": "33.2",
        "Strength_Test_Method": "GB/T 17671-1999",
        "Strength_Notes": "Fig. 6/7 labels."
      },
      {
        "Source_ID": "SRC-W4224466340",
        "Material_ID": "MAT-0001",
        "Experiment_ID": "EXP-0018",
        "Mix_ID": "D4",
        "Steel_Slag_Type": "Other Steel Slag",
        "SCM_Replacement_pct": "12",
        "Cement_Type": "Common Portland cement",
        "Other_SCMs": "Iron tailings 27 g, phosphorus slag 54 g",
        "Water_Binder_Ratio": "0.5",
        "Admixtures": "1.35 g Na2SiO3",
        "Mix_Proportion_Notes": "Ternary B5 proportion (IOT:SS:PS 1:2:2) + activator.; SCM_Replacement_pct: steel slag share of binder; total SCMs 30%",
        "Compressive_Strength_7d_MPa": "21.8",
        "Compressive_Strength_28d_MPa": "31.75",
        "Strength_Test_Method": "GB/T 17671-1999",
        "Strength_Notes": "Fig. 6/7 labels."
      },
      {
        "Source_ID": "SRC-W4224466340",
        "Material_ID": "MAT-0001",
        "Experiment_ID": "EXP-0019",
        "Mix_ID": "D5",
        "Steel_Slag_Type": "Other Steel Slag",
        "SCM_Replacement_pct": "12",
        "Cement_Type": "Common Portland cement",
        "Other_SCMs": "Iron tailings 27 g, phosphorus slag 54 g",
        "Water_Binder_Ratio": "0.5",
        "Admixtures": "1.62 g Na2SiO3",
        "Mix_Proportion_Notes": "Ternary B5 proportion (IOT:SS:PS 1:2:2) + activator.; SCM_Replacement_pct: steel slag share of binder; total SCMs 30%",
        "Compressive_Strength_7d_MPa": "21.8",
        "Compressive_Strength_28d_MPa": "31.4",
        "Strength_Test_Method": "GB/T 17671-1999",
        "Strength_Notes": "Fig. 6/7 labels."
      }
    ],
    "7 Durability": [],
    "8 Carbon Uptake": [],
    "9 Citations & Provenance": [
      {
        "Source_ID": "SRC-W4224466340",
        "Material_ID": null,
        "Experiment_ID": "EXP-0001",
        "Fact_or_Data_Element": "Compressive_Strength_28d_MPa",
        "Reported_Value": "43.6",
        "Unit": "MPa",
        "Page_or_Table_or_Figure": "Fig. 3a/4a, p.6-7",
        "Extraction_Method": "Manual reading of figure labels (Claude)",
        "Original_Source_Text_or_Excerpt": "BZ 28d label 43.6",
        "Confidence": "High",
        "Reviewer": "claude-extraction",
        "Review_Date": "2026-11-06"
      },
      {
        "Source_ID": "SRC-W4224466340",
        "Material_ID": "MAT-0001",
        "Experiment_ID": "EXP-0002",
        "Fact_or_Data_Element": "Compressive_Strength_28d_MPa",
        "Reported_Value": "36.2",
        "Unit": "MPa",
        "Page_or_Table_or_Figure": "Fig. 3a/4a, p.6-7",
        "Extraction_Method": "Manual reading of figure labels (Claude)",
        "Original_Source_Text_or_Excerpt": "T1 28d label 36.2",
        "Confidence": "High",
        "Reviewer": "claude-extraction",
        "Review_Date": "2026-11-06"
      },
      {
        "Source_ID": "SRC-W4224466340",
        "Material_ID": "MAT-0001",
        "Experiment_ID": "EXP-0003",
        "Fact_or_Data_Element": "Compressive_Strength_28d_MPa",
        "Reported_Value": "33.5",
        "Unit": "MPa",
        "Page_or_Table_or_Figure": "Fig. 3a/4a, p.6-7",
        "Extraction_Method": "Manual reading of figure labels (Claude)",
        "Original_Source_Text_or_Excerpt": "T3 28d label 33.5",
        "Confidence": "High",
        "Reviewer": "claude-extraction",
        "Review_Date": "2026-11-06"
      },
      {
        "Source_ID": "SRC-W4224466340",
        "Material_ID": "MAT-0001",
        "Experiment_ID": "EXP-0004",
        "Fact_or_Data_Element": "Compressive_Strength_28d_MPa",
        "Reported_Value": "36.6",
        "Unit": "MPa",
        "Page_or_Table_or_Figure": "Fig. 3a/4a, p.6-7",
        "Extraction_Method": "Manual reading of figure labels (Claude)",
        "Original_Source_Text_or_Excerpt": "T4 28d label 36.6",
        "Confidence": "High",
        "Reviewer": "claude-extraction",
        "Review_Date": "2026-11-06"
      },
      {
        "Source_ID": "SRC-W4224466340",
        "Material_ID": "MAT-0001",
        "Experiment_ID": "EXP-0005",
        "Fact_or_Data_Element": "Compressive_Strength_28d_MPa",
        "Reported_Value": "37.9",
        "Unit": "MPa",
        "Page_or_Table_or_Figure": "Fig. 3a/4a, p.6-7",
        "Extraction_Method": "Manual reading of figure labels (Claude)",
        "Original_Source_Text_or_Excerpt": "B1 28d label 37.9",
        "Confidence": "High",
        "Reviewer": "claude-extraction",
        "Review_Date": "2026-11-06"
      },
      {
        "Source_ID": "SRC-W4224466340",
        "Material_ID": "MAT-0001",
        "Experiment_ID": "EXP-0006",
        "Fact_or_Data_Element": "Compressive_Strength_28d_MPa",
        "Reported_Value": "35.3",
        "Unit": "MPa",
        "Page_or_Table_or_Figure": "Fig. 3a/4a, p.6-7",
        "Extraction_Method": "Manual reading of figure labels (Claude)",
        "Original_Source_Text_or_Excerpt": "B2 28d label 35.3",
        "Confidence": "High",
        "Reviewer": "claude-extraction",
        "Review_Date": "2026-11-06"
      },
      {
        "Source_ID": "SRC-W4224466340",
        "Material_ID": "MAT-0001",
        "Experiment_ID": "EXP-0007",
        "Fact_or_Data_Element": "Compressive_Strength_28d_MPa",
        "Reported_Value": "33.1",
        "Unit": "MPa",
        "Page_or_Table_or_Figure": "Fig. 3a/4a, p.6-7",
        "Extraction_Method": "Manual reading of figure labels (Claude)",
        "Original_Source_Text_or_Excerpt": "B3 28d label 33.1",
        "Confidence": "High",
        "Reviewer": "claude-extraction",
        "Review_Date": "2026-11-06"
      },
      {
        "Source_ID": "SRC-W4224466340",
        "Material_ID": "MAT-0001",
        "Experiment_ID": "EXP-0008",
        "Fact_or_Data_Element": "Compressive_Strength_28d_MPa",
        "Reported_Value": "36.6",
        "Unit": "MPa",
        "Page_or_Table_or_Figure": "Fig. 3a/4a, p.6-7",
        "Extraction_Method": "Manual reading of figure labels (Claude)",
        "Original_Source_Text_or_Excerpt": "B4 28d label 36.6",
        "Confidence": "High",
        "Reviewer": "claude-extraction",
        "Review_Date": "2026-11-06"
      },
      {
        "Source_ID": "SRC-W4224466340",
        "Material_ID": "MAT-0001",
        "Experiment_ID": "EXP-0009",
        "Fact_or_Data_Element": "Compressive_Strength_28d_MPa",
        "Reported_Value": "40.2",
        "Unit": "MPa",
        "Page_or_Table_or_Figure": "Fig. 3a/4a, p.6-7",
        "Extraction_Method": "Manual reading of figure labels (Claude)",
        "Original_Source_Text_or_Excerpt": "B5 28d label 40.2",
        "Confidence": "High",
        "Reviewer": "claude-extraction",
        "Review_Date": "2026-11-06"
      },
      {
        "Source_ID": "SRC-W4224466340",
        "Material_ID": "MAT-0001",
        "Experiment_ID": "EXP-0002",
        "Fact_or_Data_Element": "CaO_pct",
        "Reported_Value": "42.65",
        "Unit": "%",
        "Page_or_Table_or_Figure": "Table 1, p.3",
        "Extraction_Method": "Manual reading (Claude)",
        "Original_Source_Text_or_Excerpt": "SS 42.65 15.20 2.53 27.54 6.05 0.12 2.18 5.46",
        "Confidence": "High",
        "Reviewer": "claude-extraction",
        "Review_Date": "2026-11-06"
      }
    ]
  },
  "reference_cleaned": "2026-11-10 (v9 rules: number columns hold numbers, fixed test categories)"
}
