Repository: DivyaK751/Steel-Slag-SLM

# Steel-Slag-SLM

## Missing abstracts

Some papers have no abstract on OpenAlex. `fill-abstracts` downloads each one's PDF from Drive,
sends its first 3 pages to Gemini with
[prompts/extract_abstract.yaml](prompts/extract_abstract.yaml), and writes the abstract back to
the `papers` table. It runs nightly after the fetch, and can be run by hand:

```bash
uv run fill-abstracts --max-papers 5 --dry-run  # log the abstracts, write nothing
uv run fill-abstracts                           # every paper still missing an abstract
```

`abstract_source` records where each abstract came from:

| Value | Meaning |
|---|---|
| `openalex` | From OpenAlex |

File: human_extracted_data/extractions/W4280519327.json
{
  "openalex_id": "W4280519327",
  "status": "Extracted",
  "notes": "Steel slag as 32% component of clinker-free metallurgical slag binder (MSCM) for MSWI fly ash S/S; OPC comparison mixes (OF1/OF2, no slag) omitted. v8 cleanup: SCM share of the clinker-free binder (32); ground not milled.",
  "sheets": {
    "1 Scientific Literature": [
      {
        "Source_ID": "SRC-W4280519327",
        "Title": "Solidification/Stabilization of MSWI Fly Ash Using a Novel Metallurgical Slag-Based Cementitious Material",
        "Authors": "Wei Deng, Pingfeng Fu, Guiwen Fang, Wan Zhu, Shan Li, Xiaofei Wang, Tianli Xue, Yuqi Chen",
        "Publication_Year": "2022",
        "Publication_Type": "Journal Article",
        "Journal_or_Source": "Minerals 2022, 12, 599",
        "DOI_or_URL": "10.3390/min12050599",
        "Country_or_Region": "China",
        "Steel_Slag_Type": "Other Steel Slag",
        "Study_Objective": "Prepare a low-carbon binder (MSCM) from BFS, steel slag, desulfurization ash and phosphoric acid sludge and evaluate it for solidification/stabilization of MSWI fly ash vs OPC.",
        "Abstract_or_Key_Finding": "Pure MSCM paste reached 26.9 and 35.2 MPa at 3 and 28 d. With 80% fly ash, 28 d strength 2.2 MPa with leaching far below GB 16889-2008; immobilization 98.75-99.99%. MSCM gave 104.92-127.96% higher strength than OPC at the same fly ash content and lower leaching.",
        "Full_Text_Access": "Open",
        "Data_Extraction_Status": "Extracted",
        "Relevant_To_SCM": "Yes",
        "Notes": "Binder application is hazardous waste S/S, not concrete."
      }
    ],
    "2 Feedstock Chemistry": [
      {
        "Source_ID": "SRC-W4280519327",
        "Material_ID": "MAT-0001",
        "Experiment_ID": "EXP-0001",
        "Steel_Slag_Type": "Other Steel Slag",
        "Source/Origin": "Wuhan Metal Resources Company, Hubei, China (granular <10 mm)",
        "CaO_pct": "38.96",
        "SiO2_pct": "14.17",
        "Al2O3_pct": "4.3",
        "Fe2O3_pct": "26.32",
        "MgO_pct": "8.22",
        "SO3_pct": "0.18",
        "K2O_pct": "0.01",
        "P2O5_pct": "1.29",
        "Trace_Elements": "{\"Zn\": 39.75, \"Cr\": 442.30, \"Pb\": 1.26, \"Hg\": 0.17} mg/kg",
        "Basis_As_Reported": "%; heavy metals mg/kg",
        "Notes": "Table 1. Analysis method not stated."
      }
    ],
    "3 Processing": [
      {
        "Source_ID": "SRC-W4280519327",
        "Material_ID": "MAT-0001",
        "Experiment_ID": "EXP-0001",
        "Steel_Slag_Type": "Other Steel Slag",
        "Initial_Material_Form": "Granular, <10 mm",
        "Processing_Method": "Grinding",
        "Equipment_or_Process": "Ball mill SM500x500",
        "Post_Process_Form": "Powder, 550 m2/kg"
      }
    ],
    "4 Particle Size": [
      {
        "Source_ID": "SRC-W4280519327",
        "Material_ID": "MAT-0001",
        "Experiment_ID": "EXP-0001",
        "Steel_Slag_Type": "Other Steel Slag",
        "Measurement_Method": "Specific surface area",
        "Blaine_m2_per_kg": "550",
        "Grinding_Equipment": "Ball mill",
        "Particle_Size_Notes": "Method for specific surface not stated."
      }
    ],
    "5 Activation": [
      {
        "Source_ID": "SRC-W4280519327",
        "Material_ID": "MAT-0001",
        "Experiment_ID": "EXP-0001",
        "Steel_Slag_Type": "Other Steel Slag",
        "Activation_Type": "Chemical",
        "Activator_or_Additive": "Desulfurization ash (CaSO4/CaSO3) + phosphoric acid sludge",
        "Activator_Dosage": "DA 12%, PAS 20% of MSCM",
        "Chemical_Activation": "Sulfate (desulfurization ash) activation of BFS/SS",
        "Activation_Notes": "Optimized ratio from Table S1 (supplementary)."
      }
    ],
    "6 Concrete Performance": [
      {
        "Source_ID": "SRC-W4280519327",
        "Material_ID": "MAT-0001",
        "Experiment_ID": "EXP-0001",
        "Mix_ID": "D0",
        "Steel_Slag_Type": "Other Steel Slag",
        "SCM_Replacement_pct": "32",
        "Cement_Type": "None (MSCM)",
        "Other_SCMs": "BFS 36%, desulfurization ash 12%, phosphoric acid sludge 20% (of binder); MSWI fly ash FA2 0% of solids",
        "Water_Binder_Ratio": "0.35-0.55",
        "Mix_Proportion_Notes": "MSCM = phosphoric acid sludge 20 : steel slag 32 : desulfurization ash 12 : BFS 36 wt%. Binder 100% + FA2 0%. 30 mm paste cubes, 20 °C 90% RH.; Clinker-free MSCM binder; steel slag is 32% of the binder; Water/solid adjusted for flowability",
        "Compressive_Strength_3d_MPa": "26.9",
        "Compressive_Strength_7d_MPa": "32.2",
        "Compressive_Strength_28d_MPa": "35.2",
        "Strength_Test_Method": "GB/T 17671-1999",
        "Strength_Notes": "Read from Fig. 2; 0%: 26.9/35.2 MPa at 3/28 d and 34.1 (10%), 2.2 (80%) at 28 d stated in text."
      },
      {
        "Source_ID": "SRC-W4280519327",
        "Material_ID": "MAT-0001",
        "Experiment_ID": "EXP-0002",
        "Mix_ID": "D1",
        "Steel_Slag_Type": "Other Steel Slag",
        "SCM_Replacement_pct": "32",
        "Cement_Type": "None (MSCM)",
        "Other_SCMs": "BFS 36%, desulfurization ash 12%, phosphoric acid sludge 20% (of binder); MSWI fly ash FA2 10% of solids",
        "Water_Binder_Ratio": "0.35-0.55",
        "Mix_Proportion_Notes": "MSCM = phosphoric acid sludge 20 : steel slag 32 : desulfurization ash 12 : BFS 36 wt%. Binder 90% + FA2 10%. 30 mm paste cubes, 20 °C 90% RH.; Clinker-free MSCM binder; steel slag is 32% of the binder; Water/solid adjusted for flowability",
        "Compressive_Strength_3d_MPa": "24.6",
        "Compressive_Strength_7d_MPa": "28",
        "Compressive_Strength_28d_MPa": "34.1",
        "Strength_Test_Method": "GB/T 17671-1999",
        "Strength_Notes": "Read from Fig. 2; 0%: 26.9/35.2 MPa at 3/28 d and 34.1 (10%), 2.2 (80%) at 28 d stated in text."
      },
      {
        "Source_ID": "SRC-W4280519327",
        "Material_ID": "MAT-0001",
        "Experiment_ID": "EXP-0003",
        "Mix_ID": "D2",
        "Steel_Slag_Type": "Other Steel Slag",
        "SCM_Replacement_pct": "32",
        "Cement_Type": "None (MSCM)",
        "Other_SCMs": "BFS 36%, desulfurization ash 12%, phosphoric acid sludge 20% (of binder); MSWI fly ash FA2 20% of solids",
        "Water_Binder_Ratio": "0.35-0.55",
        "Mix_Proportion_Notes": "MSCM = phosphoric acid sludge 20 : steel slag 32 : desulfurization ash 12 : BFS 36 wt%. Binder 80% + FA2 20%. 30 mm paste cubes, 20 °C 90% RH.; Clinker-free MSCM binder; steel slag is 32% of the binder; Water/solid adjusted for flowability",
        "Compressive_Strength_3d_MPa": "22.9",
        "Compressive_Strength_7d_MPa": "25.5",
        "Compressive_Strength_28d_MPa": "28.4",
        "Strength_Test_Method": "GB/T 17671-1999",
        "Strength_Notes": "Read from Fig. 2."
      },
      {
        "Source_ID": "SRC-W4280519327",
        "Material_ID": "MAT-0001",
        "Experiment_ID": "EXP-0004",
        "Mix_ID": "D3",
        "Steel_Slag_Type": "Other Steel Slag",
        "SCM_Replacement_pct": "32",
        "Cement_Type": "None (MSCM)",
        "Other_SCMs": "BFS 36%, desulfurization ash 12%, phosphoric acid sludge 20% (of binder); MSWI fly ash FA2 30% of solids",
        "Water_Binder_Ratio": "0.35-0.55",
        "Mix_Proportion_Notes": "MSCM = phosphoric acid sludge 20 : steel slag 32 : desulfurization ash 12 : BFS 36 wt%. Binder 70% + FA2 30%. 30 mm paste cubes, 20 °C 90% RH.; Clinker-free MSCM binder; steel slag is 32% of the binder; Water/solid adjusted for flowability",
        "Compressive_Strength_3d_MPa": "16.9",
        "Compressive_Strength_7d_MPa": "19.9",
        "Compressive_Strength_28d_MPa": "23.7",
        "Strength_Test_Method": "GB/T 17671-1999",
        "Strength_Notes": "Read from Fig. 2."
      },
      {
        "Source_ID": "SRC-W4280519327",
        "Material_ID": "MAT-0001",
        "Experiment_ID": "EXP-0005",
        "Mix_ID": "D4",
        "Steel_Slag_Type": "Other Steel Slag",
        "SCM_Replacement_pct": "32",
        "Cement_Type": "None (MSCM)",
        "Other_SCMs": "BFS 36%, desulfurization ash 12%, phosphoric acid sludge 20% (of binder); MSWI fly ash FA2 40% of solids",
        "Water_Binder_Ratio": "0.35-0.55",
        "Mix_Proportion_Notes": "MSCM = phosphoric acid sludge 20 : steel slag 32 : desulfurization ash 12 : BFS 36 wt%. Binder 60% + FA2 40%. 30 mm paste cubes, 20 °C 90% RH.; Clinker-free MSCM binder; steel slag is 32% of the binder; Water/solid adjusted for flowability",
        "Compressive_Strength_3d_MPa": "12.4",
        "Compressive_Strength_7d_MPa": "14.2",
        "Compressive_Strength_28d_MPa": "15.4",
        "Strength_Test_Method": "GB/T 17671-1999",
        "Strength_Notes": "Read from Fig. 2."
      },
      {
        "Source_ID": "SRC-W4280519327",
        "Material_ID": "MAT-0001",
        "Experiment_ID": "EXP-0006",
        "Mix_ID": "D5",
        "Steel_Slag_Type": "Other Steel Slag",
        "SCM_Replacement_pct": "32",
        "Cement_Type": "None (MSCM)",
        "Other_SCMs": "BFS 36%, desulfurization ash 12%, phosphoric acid sludge 20% (of binder); MSWI fly ash FA2 50% of solids",
        "Water_Binder_Ratio": "0.35-0.55",
        "Mix_Proportion_Notes": "MSCM = phosphoric acid sludge 20 : steel slag 32 : desulfurization ash 12 : BFS 36 wt%. Binder 50% + FA2 50%. 30 mm paste cubes, 20 °C 90% RH.; Clinker-free MSCM binder; steel slag is 32% of the binder; Water/solid adjusted for flowability",
        "Compressive_Strength_3d_MPa": "8.9",
        "Compressive_Strength_7d_MPa": "10.9",
        "Compressive_Strength_28d_MPa": "11.6",
        "Strength_Test_Method": "GB/T 17671-1999",
        "Strength_Notes": "Read from Fig. 2."
      },
      {
        "Source_ID": "SRC-W4280519327",
        "Material_ID": "MAT-0001",
        "Experiment_ID": "EXP-0007",
        "Mix_ID": "D6",
        "Steel_Slag_Type": "Other Steel Slag",
        "SCM_Replacement_pct": "32",
        "Cement_Type": "None (MSCM)",
        "Other_SCMs": "BFS 36%, desulfurization ash 12%, phosphoric acid sludge 20% (of binder); MSWI fly ash FA2 60% of solids",
        "Water_Binder_Ratio": "0.35-0.55",
        "Mix_Proportion_Notes": "MSCM = phosphoric acid sludge 20 : steel slag 32 : desulfurization ash 12 : BFS 36 wt%. Binder 40% + FA2 60%. 30 mm paste cubes, 20 °C 90% RH.; Clinker-free MSCM binder; steel slag is 32% of the binder; Water/solid adjusted for flowability",
        "Compressive_Strength_3d_MPa": "4.2",
        "Compressive_Strength_7d_MPa": "8.2",
        "Compressive_Strength_28d_MPa": "8.8",
        "Strength_Test_Method": "GB/T 17671-1999",
        "Strength_Notes": "Read from Fig. 2."
      },
      {
        "Source_ID": "SRC-W4280519327",
        "Material_ID": "MAT-0001",
        "Experiment_ID": "EXP-0008",
        "Mix_ID": "D7",
        "Steel_Slag_Type": "Other Steel Slag",
        "SCM_Replacement_pct": "32",
        "Cement_Type": "None (MSCM)",
        "Other_SCMs": "BFS 36%, desulfurization ash 12%, phosphoric acid sludge 20% (of binder); MSWI fly ash FA2 70% of solids",
        "Water_Binder_Ratio": "0.35-0.55",
        "Mix_Proportion_Notes": "MSCM = phosphoric acid sludge 20 : steel slag 32 : desulfurization ash 12 : BFS 36 wt%. Binder 30% + FA2 70%. 30 mm paste cubes, 20 °C 90% RH.; Clinker-free MSCM binder; steel slag is 32% of the binder; Water/solid adjusted for flowability",
        "Compressive_Strength_3d_MPa": "1.8",
        "Compressive_Strength_7d_MPa": "4.7",
        "Compressive_Strength_28d_MPa": "5",
        "Strength_Test_Method": "GB/T 17671-1999",
        "Strength_Notes": "Read from Fig. 2."
      },
      {
        "Source_ID": "SRC-W4280519327",
        "Material_ID": "MAT-0001",
        "Experiment_ID": "EXP-0009",
        "Mix_ID": "D8",
        "Steel_Slag_Type": "Other Steel Slag",
        "SCM_Replacement_pct": "32",
        "Cement_Type": "None (MSCM)",
        "Other_SCMs": "BFS 36%, desulfurization ash 12%, phosphoric acid sludge 20% (of binder); MSWI fly ash FA2 80% of solids",
        "Water_Binder_Ratio": "0.35-0.55",
        "Mix_Proportion_Notes": "MSCM = phosphoric acid sludge 20 : steel slag 32 : desulfurization ash 12 : BFS 36 wt%. Binder 20% + FA2 80%. 30 mm paste cubes, 20 °C 90% RH.; Clinker-free MSCM binder; steel slag is 32% of the binder; Water/solid adjusted for flowability",
        "Compressive_Strength_3d_MPa": "0.7",
        "Compressive_Strength_7d_MPa": "2.2",
        "Compressive_Strength_28d_MPa": "2.2",
        "Strength_Test_Method": "GB/T 17671-1999",
        "Strength_Notes": "Read from Fig. 2; 0%: 26.9/35.2 MPa at 3/28 d and 34.1 (10%), 2.2 (80%) at 28 d stated in text."
      },
      {
        "Source_ID": "SRC-W4280519327",
        "Material_ID": "MAT-0001",
        "Experiment_ID": "EXP-0010",
        "Mix_ID": "H1-1",
        "Steel_Slag_Type": "Other Steel Slag",
        "SCM_Replacement_pct": "32",
        "Cement_Type": "None (MSCM)",
        "Other_SCMs": "MSWI fly ash FA1 40%",
        "Mix_Proportion_Notes": "MSCM = phosphoric acid sludge 20 : steel slag 32 : desulfurization ash 12 : BFS 36 wt%. Binder 60% + FA1 40%.; Clinker-free MSCM binder; steel slag is 32% of the binder",
        "Compressive_Strength_28d_MPa": "21.2",
        "Strength_Test_Method": "GB/T 17671-1999",
        "Strength_Notes": "Table 5. 3/7 d (Fig. 4): ~7.1/14.5 MPa."
      },
      {
        "Source_ID": "SRC-W4280519327",
        "Material_ID": "MAT-0001",
        "Experiment_ID": "EXP-0011",
        "Mix_ID": "H1-2",
        "Steel_Slag_Type": "Other Steel Slag",
        "SCM_Replacement_pct": "32",
        "Cement_Type": "None (MSCM)",
        "Other_SCMs": "MSWI fly ash FA1 60%",
        "Mix_Proportion_Notes": "MSCM = phosphoric acid sludge 20 : steel slag 32 : desulfurization ash 12 : BFS 36 wt%. Binder 40% + FA1 60%.; Clinker-free MSCM binder; steel slag is 32% of the binder",
        "Compressive_Strength_28d_MPa": "12.5",
        "Strength_Test_Method": "GB/T 17671-1999",
        "Strength_Notes": "Table 5. 3/7 d (Fig. 4): ~2.1/8.8 MPa."
      },
      {
        "Source_ID": "SRC-W4280519327",
        "Material_ID": "MAT-0001",
        "Experiment_ID": "EXP-0012",
        "Mix_ID": "H2-1",
        "Steel_Slag_Type": "Other Steel Slag",
        "SCM_Replacement_pct": "32",
        "Cement_Type": "None (MSCM)",
        "Other_SCMs": "MSWI fly ash FA2 40%",
        "Mix_Proportion_Notes": "MSCM = phosphoric acid sludge 20 : steel slag 32 : desulfurization ash 12 : BFS 36 wt%. Binder 60% + FA2 40%.; Clinker-free MSCM binder; steel slag is 32% of the binder",
        "Compressive_Strength_28d_MPa": "16.4",
        "Strength_Test_Method": "GB/T 17671-1999",
        "Strength_Notes": "Table 5."
      },
      {
        "Source_ID": "SRC-W4280519327",
        "Material_ID": "MAT-0001",
        "Experiment_ID": "EXP-0013",
        "Mix_ID": "H2-2",
        "Steel_Slag_Type": "Other Steel Slag",
        "SCM_Replacement_pct": "32",
        "Cement_Type": "None (MSCM)",
        "Other_SCMs": "MSWI fly ash FA2 60%",
        "Mix_Proportion_Notes": "MSCM = phosphoric acid sludge 20 : steel slag 32 : desulfurization ash 12 : BFS 36 wt%. Binder 40% + FA2 60%.; Clinker-free MSCM binder; steel slag is 32% of the binder",
        "Compressive_Strength_28d_MPa": "8.9",
        "Strength_Test_Method": "GB/T 17671-1999",
        "Strength_Notes": "Table 5."
      },
      {
        "Source_ID": "SRC-W4280519327",
        "Material_ID": "MAT-0001",
        "Experiment_ID": "EXP-0014",
        "Mix_ID": "H3-1",
        "Steel_Slag_Type": "Other Steel Slag",
        "SCM_Replacement_pct": "32",
        "Cement_Type": "None (MSCM)",
        "Other_SCMs": "MSWI fly ash FA3 40%",
        "Mix_Proportion_Notes": "MSCM = phosphoric acid sludge 20 : steel slag 32 : desulfurization ash 12 : BFS 36 wt%. Binder 60% + FA3 40%.; Clinker-free MSCM binder; steel slag is 32% of the binder",
        "Compressive_Strength_28d_MPa": "22.3",
        "Strength_Test_Method": "GB/T 17671-1999",
        "Strength_Notes": "Table 5."
      },
      {
        "Source_ID": "SRC-W4280519327",
        "Material_ID": "MAT-0001",
        "Experiment_ID": "EXP-0015",
        "Mix_ID": "H3-2",
        "Steel_Slag_Type": "Other Steel Slag",
        "SCM_Replacement_pct": "32",
        "Cement_Type": "None (MSCM)",
        "Other_SCMs": "MSWI fly ash FA3 60%",
        "Mix_Proportion_Notes": "MSCM = phosphoric acid sludge 20 : steel slag 32 : desulfurization ash 12 : BFS 36 wt%. Binder 40% + FA3 60%.; Clinker-free MSCM binder; steel slag is 32% of the binder",
        "Compressive_Strength_28d_MPa": "9.6",
        "Strength_Test_Method": "GB/T 17671-1999",
        "Strength_Notes": "Table 5."
      },
      {
        "Source_ID": "SRC-W4280519327",
        "Material_ID": "MAT-0001",
        "Experiment_ID": "EXP-0016",
        "Mix_ID": "H4-1",
        "Steel_Slag_Type": "Other Steel Slag",
        "SCM_Replacement_pct": "32",
        "Cement_Type": "None (MSCM)",
        "Other_SCMs": "MSWI fly ash FA4 40%",
        "Mix_Proportion_Notes": "MSCM = phosphoric acid sludge 20 : steel slag 32 : desulfurization ash 12 : BFS 36 wt%. Binder 60% + FA4 40%.; Clinker-free MSCM binder; steel slag is 32% of the binder",
        "Compressive_Strength_28d_MPa": "24.1",
        "Strength_Test_Method": "GB/T 17671-1999",
        "Strength_Notes": "Table 5."
      },
      {
        "Source_ID": "SRC-W4280519327",
        "Material_ID": "MAT-0001",
        "Experiment_ID": "EXP-0017",
        "Mix_ID": "H4-2",
        "Steel_Slag_Type": "Other Steel Slag",
        "SCM_Replacement_pct": "32",
        "Cement_Type": "None (MSCM)",
        "Other_SCMs": "MSWI fly ash FA4 60%",
        "Mix_Proportion_Notes": "MSCM = phosphoric acid sludge 20 : steel slag 32 : desulfurization ash 12 : BFS 36 wt%. Binder 40% + FA4 60%.; Clinker-free MSCM binder; steel slag is 32% of the binder",
        "Compressive_Strength_28d_MPa": "13.0",
        "Strength_Test_Method": "GB/T 17671-1999",
        "Strength_Notes": "Table 5."
      }
    ],
    "7 Durability": [
      {
        "Source_ID": "SRC-W4280519327",
        "Material_ID": "MAT-0001",
        "Experiment_ID": "EXP-0001",
        "Mix_ID": "D0",
        "Steel_Slag_Type": "Other Steel Slag",
        "Test_Category": "Leaching",
        "Test_Method": "HJ/300-2007 acetic acid buffer (pH 2.64), L/S 20 L/kg, 18 h, ICP-MS",
        "Test_Age": "28 d",
        "Leaching": "Below GB 16889-2008 limits (Zn 100000, Cr 4500, Pb 250, Hg 50 ug/L)",
        "Durability_Result": "Immobilization rate Zn/Cr/Pb/Hg 99.63/99.98/99.98/99.96%",
        "Durability_Notes": "Table 4; leaching curves Fig. 3."
      },
      {
        "Source_ID": "SRC-W4280519327",
        "Material_ID": "MAT-0001",
        "Experiment_ID": "EXP-0002",
        "Mix_ID": "D1",
        "Steel_Slag_Type": "Other Steel Slag",
        "Test_Category": "Leaching",
        "Test_Method": "HJ/300-2007 acetic acid buffer (pH 2.64), L/S 20 L/kg, 18 h, ICP-MS",
        "Test_Age": "28 d",
        "Leaching": "Below GB 16889-2008 limits (Zn 100000, Cr 4500, Pb 250, Hg 50 ug/L)",
        "Durability_Result": "Immobilization rate Zn/Cr/Pb/Hg 99.77/99.98/99.99/96.51%",
        "Durability_Notes": "Table 4; leaching curves Fig. 3."
      },
      {
        "Source_ID": "SRC-W4280519327",
        "Material_ID": "MAT-0001",
        "Experiment_ID": "EXP-0003",
        "Mix_ID": "D2",
        "Steel_Slag_Type": "Other Steel Slag",
        "Test_Category": "Leaching",
        "Test_Method": "HJ/300-2007 acetic acid buffer (pH 2.64), L/S 20 L/kg, 18 h, ICP-MS",
        "Test_Age": "28 d",
        "Leaching": "Below GB 16889-2008 limits (Zn 100000, Cr 4500, Pb 250, Hg 50 ug/L)",
        "Durability_Result": "Immobilization rate Zn/Cr/Pb/Hg 99.97/99.98/100.00/97.13%",
        "Durability_Notes": "Table 4; leaching curves Fig. 3."
      },
      {
        "Source_ID": "SRC-W4280519327",
        "Material_ID": "MAT-0001",
        "Experiment_ID": "EXP-0004",
        "Mix_ID": "D3",
        "Steel_Slag_Type": "Other Steel Slag",
        "Test_Category": "Leaching",
        "Test_Method": "HJ/300-2007 acetic acid buffer (pH 2.64), L/S 20 L/kg, 18 h, ICP-MS",
        "Test_Age": "28 d",
        "Leaching": "Below GB 16889-2008 limits (Zn 100000, Cr 4500, Pb 250, Hg 50 ug/L)",
        "Durability_Result": "Immobilization rate Zn/Cr/Pb/Hg 99.92/99.98/99.99/99.14%",
        "Durability_Notes": "Table 4; leaching curves Fig. 3."
      },
      {
        "Source_ID": "SRC-W4280519327",
        "Material_ID": "MAT-0001",
        "Experiment_ID": "EXP-0005",
        "Mix_ID": "D4",
        "Steel_Slag_Type": "Other Steel Slag",
        "Test_Category": "Leaching",
        "Test_Method": "HJ/300-2007 acetic acid buffer (pH 2.64), L/S 20 L/kg, 18 h, ICP-MS",
        "Test_Age": "28 d",
        "Leaching": "Below GB 16889-2008 limits (Zn 100000, Cr 4500, Pb 250, Hg 50 ug/L)",
        "Durability_Result": "Immobilization rate Zn/Cr/Pb/Hg 99.82/99.98/99.99/98.80%",
        "Durability_Notes": "Table 4; leaching curves Fig. 3."
      },
      {
        "Source_ID": "SRC-W4280519327",
        "Material_ID": "MAT-0001",
        "Experiment_ID": "EXP-0006",
        "Mix_ID": "D5",
        "Steel_Slag_Type": "Other Steel Slag",
        "Test_Category": "Leaching",
        "Test_Method": "HJ/300-2007 acetic acid buffer (pH 2.64), L/S 20 L/kg, 18 h, ICP-MS",
        "Test_Age": "28 d",
        "Leaching": "Below GB 16889-2008 limits (Zn 100000, Cr 4500, Pb 250, Hg 50 ug/L)",
        "Durability_Result": "Immobilization rate Zn/Cr/Pb/Hg 99.88/99.95/99.99/98.53%",
        "Durability_Notes": "Table 4; leaching curves Fig. 3."
      },
      {
        "Source_ID": "SRC-W4280519327",
        "Material_ID": "MAT-0001",
        "Experiment_ID": "EXP-0007",
        "Mix_ID": "D6",
        "Steel_Slag_Type": "Other Steel Slag",
        "Test_Category": "Leaching",
        "Test_Method": "HJ/300-2007 acetic acid buffer (pH 2.64), L/S 20 L/kg, 18 h, ICP-MS",
        "Test_Age": "28 d",
        "Leaching": "Below GB 16889-2008 limits (Zn 100000, Cr 4500, Pb 250, Hg 50 ug/L)",
        "Durability_Result": "Immobilization rate Zn/Cr/Pb/Hg 99.99/99.94/99.98/98.82%",
        "Durability_Notes": "Table 4; leaching curves Fig. 3."
      },
      {
        "Source_ID": "SRC-W4280519327",
        "Material_ID": "MAT-0001",
        "Experiment_ID": "EXP-0008",
        "Mix_ID": "D7",
        "Steel_Slag_Type": "Other Steel Slag",
        "Test_Category": "Leaching",
        "Test_Method": "HJ/300-2007 acetic acid buffer (pH 2.64), L/S 20 L/kg, 18 h, ICP-MS",
        "Test_Age": "28 d",
        "Leaching": "Below GB 16889-2008 limits (Zn 100000, Cr 4500, Pb 250, Hg 50 ug/L)",
        "Durability_Result": "Immobilization rate Zn/Cr/Pb/Hg 99.99/99.94/99.96/99.38%",
        "Durability_Notes": "Table 4; leaching curves Fig. 3."
      },
      {
        "Source_ID": "SRC-W4280519327",
        "Material_ID": "MAT-0001",
        "Experiment_ID": "EXP-0009",
        "Mix_ID": "D8",
        "Steel_Slag_Type": "Other Steel Slag",
        "Test_Category": "Leaching",
        "Test_Method": "HJ/300-2007 acetic acid buffer (pH 2.64), L/S 20 L/kg, 18 h, ICP-MS",
        "Test_Age": "28 d",
        "Leaching": "Below GB 16889-2008 limits (Zn 100000, Cr 4500, Pb 250, Hg 50 ug/L)",
        "Durability_Result": "Immobilization rate Zn/Cr/Pb/Hg 99.99/99.84/99.77/99.72%",
        "Durability_Notes": "Table 4; leaching curves Fig. 3."
      },
      {
        "Source_ID": "SRC-W4280519327",
        "Material_ID": "MAT-0001",
        "Experiment_ID": "EXP-0010",
        "Mix_ID": "H1-1",
        "Steel_Slag_Type": "Other Steel Slag",
        "Test_Category": "Leaching",
        "Test_Method": "HJ/300-2007, ICP-MS",
        "Test_Age": "28 d",
        "Leaching": "Zn/Cr/Pb/Hg 2.59/2.27/18.72/1.52 ug/L",
        "Durability_Result": "Immobilization rate 99.99/99.95/99.95/99.68%",
        "Durability_Notes": "Table 5."
      },
      {
        "Source_ID": "SRC-W4280519327",
        "Material_ID": "MAT-0001",
        "Experiment_ID": "EXP-0011",
        "Mix_ID": "H1-2",
        "Steel_Slag_Type": "Other Steel Slag",
        "Test_Category": "Leaching",
        "Test_Method": "HJ/300-2007, ICP-MS",
        "Test_Age": "28 d",
        "Leaching": "Zn/Cr/Pb/Hg 3.31/4.11/25.64/4.72 ug/L",
        "Durability_Result": "Immobilization rate 99.99/99.89/99.94/99.33%",
        "Durability_Notes": "Table 5."
      },
      {
        "Source_ID": "SRC-W4280519327",
        "Material_ID": "MAT-0001",
        "Experiment_ID": "EXP-0012",
        "Mix_ID": "H2-1",
        "Steel_Slag_Type": "Other Steel Slag",
        "Test_Category": "Leaching",
        "Test_Method": "HJ/300-2007, ICP-MS",
        "Test_Age": "28 d",
        "Leaching": "Zn/Cr/Pb/Hg 4.95/1.17/9.78/8.54 ug/L",
        "Durability_Result": "Immobilization rate 99.99/99.93/99.97/98.21%",
        "Durability_Notes": "Table 5."
      },
      {
        "Source_ID": "SRC-W4280519327",
        "Material_ID": "MAT-0001",
        "Experiment_ID": "EXP-0013",
        "Mix_ID": "H2-2",
        "Steel_Slag_Type": "Other Steel Slag",
        "Test_Category": "Leaching",
        "Test_Method": "HJ/300-2007, ICP-MS",
        "Test_Age": "28 d",
        "Leaching": "Zn/Cr/Pb/Hg 7.65/3.48/23.3/4.21 ug/L",
        "Durability_Result": "Immobilization rate 99.99/99.92/99.95/99.40%",
        "Durability_Notes": "Table 5."
      },
      {
        "Source_ID": "SRC-W4280519327",
        "Material_ID": "MAT-0001",
        "Experiment_ID": "EXP-0014",
        "Mix_ID": "H3-1",
        "Steel_Slag_Type": "Other Steel Slag",
        "Test_Category": "Leaching",
        "Test_Method": "HJ/300-2007, ICP-MS",
        "Test_Age": "28 d",
        "Leaching": "Zn/Cr/Pb/Hg 2.42/2.09/5.24/6.74 ug/L",
        "Durability_Result": "Immobilization rate 99.99/99.96/99.96/98.58%",
        "Durability_Notes": "Table 5."
      },
      {
        "Source_ID": "SRC-W4280519327",
        "Material_ID": "MAT-0001",
        "Experiment_ID": "EXP-0015",
        "Mix_ID": "H3-2",
        "Steel_Slag_Type": "Other Steel Slag",
        "Test_Category": "Leaching",
        "Test_Method": "HJ/300-2007, ICP-MS",
        "Test_Age": "28 d",
        "Leaching": "Zn/Cr/Pb/Hg 3.18/3.47/9.15/8.79 ug/L",
        "Durability_Result": "Immobilization rate 99.99/99.93/99.96/98.75%",
        "Durability_Notes": "Table 5."
      },
      {
        "Source_ID": "SRC-W4280519327",
        "Material_ID": "MAT-0001",
        "Experiment_ID": "EXP-0016",
        "Mix_ID": "H4-1",
        "Steel_Slag_Type": "Other Steel Slag",
        "Test_Category": "Leaching",
        "Test_Method": "HJ/300-2007, ICP-MS",
        "Test_Age": "28 d",
        "Leaching": "Zn/Cr/Pb/Hg 2.11/2.71/5.18/7.85 ug/L",
        "Durability_Result": "Immobilization rate 99.99/99.95/99.96/98.35%",
        "Durability_Notes": "Table 5."
      },
      {
        "Source_ID": "SRC-W4280519327",
        "Material_ID": "MAT-0001",
        "Experiment_ID": "EXP-0017",
        "Mix_ID": "H4-2",
        "Steel_Slag_Type": "Other Steel Slag",
        "Test_Category": "Leaching",
        "Test_Method": "HJ/300-2007, ICP-MS",
        "Test_Age": "28 d",
        "Leaching": "Zn/Cr/Pb/Hg 3.49/3.96/13.52/7.65 ug/L",
        "Durability_Result": "Immobilization rate 99.99/99.93/99.90/98.92%",
        "Durability_Notes": "Table 5."
      }
    ],
    "8 Carbon Uptake": [],
    "9 Citations & Provenance": [
      {
        "Source_ID": "SRC-W4280519327",
        "Material_ID": "MAT-0001",
        "Experiment_ID": "EXP-0001",
        "Fact_or_Data_Element": "Compressive_Strength_28d_MPa",
        "Reported_Value": "35.2",
        "Unit": "MPa",
        "Page_or_Table_or_Figure": "Fig. 2, p.6",
        "Extraction_Method": "Manual reading (Claude)",
        "Original_Source_Text_or_Excerpt": "the 28-day compressive strength of MSCM-fly ash blocks decreased rapidly from 34.1 to 2.2 MPa as the FA2 content rose from 10 wt.% to 80 wt.%",
        "Confidence": "High",
        "Reviewer": "claude-extraction",
        "Review_Date": "2026-11-06"
      },
      {
        "Source_ID": "SRC-W4280519327",
        "Material_ID": "MAT-0001",
        "Experiment_ID": "EXP-0002",
        "Fact_or_Data_Element": "Compressive_Strength_28d_MPa",
        "Reported_Value": "34.1",
        "Unit": "MPa",
        "Page_or_Table_or_Figure": "Fig. 2, p.6",
        "Extraction_Method": "Manual reading (Claude)",
        "Original_Source_Text_or_Excerpt": "the 28-day compressive strength of MSCM-fly ash blocks decreased rapidly from 34.1 to 2.2 MPa as the FA2 content rose from 10 wt.% to 80 wt.%",
        "Confidence": "High",
        "Reviewer": "claude-extraction",
        "Review_Date": "2026-11-06"
      },
      {
        "Source_ID": "SRC-W4280519327",
        "Material_ID": "MAT-0001",
        "Experiment_ID": "EXP-0003",
        "Fact_or_Data_Element": "Compressive_Strength_28d_MPa",
        "Reported_Value": "28.4",
        "Unit": "MPa",
        "Page_or_Table_or_Figure": "Fig. 2, p.6",
        "Extraction_Method": "Manual reading of figure (Claude)",
        "Original_Source_Text_or_Excerpt": "Fig. 2 FA2 20% 28d",
        "Confidence": "Medium",
        "Reviewer": "claude-extraction",
        "Review_Date": "2026-11-06"
      },
      {
        "Source_ID": "SRC-W4280519327",
        "Material_ID": "MAT-0001",
        "Experiment_ID": "EXP-0004",
        "Fact_or_Data_Element": "Compressive_Strength_28d_MPa",
        "Reported_Value": "23.7",
        "Unit": "MPa",
        "Page_or_Table_or_Figure": "Fig. 2, p.6",
        "Extraction_Method": "Manual reading of figure (Claude)",
        "Original_Source_Text_or_Excerpt": "Fig. 2 FA2 30% 28d",
        "Confidence": "Medium",
        "Reviewer": "claude-extraction",
        "Review_Date": "2026-11-06"
      },
      {
        "Source_ID": "SRC-W4280519327",
        "Material_ID": "MAT-0001",
        "Experiment_ID": "EXP-0005",
        "Fact_or_Data_Element": "Compressive_Strength_28d_MPa",
        "Reported_Value": "15.4",
        "Unit": "MPa",
        "Page_or_Table_or_Figure": "Fig. 2, p.6",
        "Extraction_Method": "Manual reading of figure (Claude)",
        "Original_Source_Text_or_Excerpt": "Fig. 2 FA2 40% 28d",
        "Confidence": "Medium",
        "Reviewer": "claude-extraction",
        "Review_Date": "2026-11-06"
      },
      {
        "Source_ID": "SRC-W4280519327",
        "Material_ID": "MAT-0001",
        "Experiment_ID": "EXP-0006",
        "Fact_or_Data_Element": "Compressive_Strength_28d_MPa",
        "Reported_Value": "11.6",
        "Unit": "MPa",
        "Page_or_Table_or_Figure": "Fig. 2, p.6",
        "Extraction_Method": "Manual reading of figure (Claude)",
        "Original_Source_Text_or_Excerpt": "Fig. 2 FA2 50% 28d",
        "Confidence": "Medium",
        "Reviewer": "claude-extraction",
        "Review_Date": "2026-11-06"
      },
      {
        "Source_ID": "SRC-W4280519327",
        "Material_ID": "MAT-0001",
        "Experiment_ID": "EXP-0007",
        "Fact_or_Data_Element": "Compressive_Strength_28d_MPa",
        "Reported_Value": "8.8",
        "Unit": "MPa",
        "Page_or_Table_or_Figure": "Fig. 2, p.6",
        "Extraction_Method": "Manual reading of figure (Claude)",
        "Original_Source_Text_or_Excerpt": "Fig. 2 FA2 60% 28d",
        "Confidence": "Medium",
        "Reviewer": "claude-extraction",
        "Review_Date": "2026-11-06"
      },
      {
        "Source_ID": "SRC-W4280519327",
        "Material_ID": "MAT-0001",
        "Experiment_ID": "EXP-0008",
        "Fact_or_Data_Element": "Compressive_Strength_28d_MPa",
        "Reported_Value": "5",
        "Unit": "MPa",
        "Page_or_Table_or_Figure": "Fig. 2, p.6",
        "Extraction_Method": "Manual reading of figure (Claude)",
        "Original_Source_Text_or_Excerpt": "Fig. 2 FA2 70% 28d",
        "Confidence": "Medium",
        "Reviewer": "claude-extraction",
        "Review_Date": "2026-11-06"
      },
      {
        "Source_ID": "SRC-W4280519327",
        "Material_ID": "MAT-0001",
        "Experiment_ID": "EXP-0009",
        "Fact_or_Data_Element": "Compressive_Strength_28d_MPa",
        "Reported_Value": "2.2",
        "Unit": "MPa",
        "Page_or_Table_or_Figure": "Fig. 2, p.6",
        "Extraction_Method": "Manual reading (Claude)",
        "Original_Source_Text_or_Excerpt": "the 28-day compressive strength of MSCM-fly ash blocks decreased rapidly from 34.1 to 2.2 MPa as the FA2 content rose from 10 wt.% to 80 wt.%",
        "Confidence": "High",
        "Reviewer": "claude-extraction",
        "Review_Date": "2026-11-06"
      },
      {
        "Source_ID": "SRC-W4280519327",
        "Material_ID": "MAT-0001",
        "Experiment_ID": "EXP-0010",
        "Fact_or_Data_Element": "Compressive_Strength_28d_MPa",
        "Reported_Value": "21.2",
        "Unit": "MPa",
        "Page_or_Table_or_Figure": "Table 5, p.8",
        "Extraction_Method": "Manual reading (Claude)",
        "Original_Source_Text_or_Excerpt": "H1-1 21.2 2.59 2.27 18.72 1.52",
        "Confidence": "High",
        "Reviewer": "claude-extraction",
        "Review_Date": "2026-11-06"
      },
      {
        "Source_ID": "SRC-W4280519327",
        "Material_ID": "MAT-0001",
        "Experiment_ID": "EXP-0011",
        "Fact_or_Data_Element": "Compressive_Strength_28d_MPa",
        "Reported_Value": "12.5",
        "Unit": "MPa",
        "Page_or_Table_or_Figure": "Table 5, p.8",
        "Extraction_Method": "Manual reading (Claude)",
        "Original_Source_Text_or_Excerpt": "H1-2 12.5 3.31 4.11 25.64 4.72",
        "Confidence": "High",
        "Reviewer": "claude-extraction",
        "Review_Date": "2026-11-06"
      },
      {
        "Source_ID": "SRC-W4280519327",
        "Material_ID": "MAT-0001",
        "Experiment_ID": "EXP-0012",
        "Fact_or_Data_Element": "Compressive_Strength_28d_MPa",
        "Reported_Value": "16.4",
        "Unit": "MPa",
        "Page_or_Table_or_Figure": "Table 5, p.8",
        "Extraction_Method": "Manual reading (Claude)",
        "Original_Source_Text_or_Excerpt": "H2-1 16.4 4.95 1.17 9.78 8.54",
        "Confidence": "High",
        "Reviewer": "claude-extraction",
        "Review_Date": "2026-11-06"
      },
      {
        "Source_ID": "SRC-W4280519327",
        "Material_ID": "MAT-0001",
        "Experiment_ID": "EXP-0013",
        "Fact_or_Data_Element": "Compressive_Strength_28d_MPa",
        "Reported_Value": "8.9",
        "Unit": "MPa",
        "Page_or_Table_or_Figure": "Table 5, p.8",
        "Extraction_Method": "Manual reading (Claude)",
        "Original_Source_Text_or_Excerpt": "H2-2 8.9 7.65 3.48 23.3 4.21",
        "Confidence": "High",
        "Reviewer": "claude-extraction",
        "Review_Date": "2026-11-06"
      },
      {
        "Source_ID": "SRC-W4280519327",
        "Material_ID": "MAT-0001",
        "Experiment_ID": "EXP-0014",
        "Fact_or_Data_Element": "Compressive_Strength_28d_MPa",
        "Reported_Value": "22.3",
        "Unit": "MPa",
        "Page_or_Table_or_Figure": "Table 5, p.8",
        "Extraction_Method": "Manual reading (Claude)",
        "Original_Source_Text_or_Excerpt": "H3-1 22.3 2.42 2.09 5.24 6.74",
        "Confidence": "High",
        "Reviewer": "claude-extraction",
        "Review_Date": "2026-11-06"
      },
      {
        "Source_ID": "SRC-W4280519327",
        "Material_ID": "MAT-0001",
        "Experiment_ID": "EXP-0015",
        "Fact_or_Data_Element": "Compressive_Strength_28d_MPa",
        "Reported_Value": "9.6",
        "Unit": "MPa",
        "Page_or_Table_or_Figure": "Table 5, p.8",
        "Extraction_Method": "Manual reading (Claude)",
        "Original_Source_Text_or_Excerpt": "H3-2 9.6 3.18 3.47 9.15 8.79",
        "Confidence": "High",
        "Reviewer": "claude-extraction",
        "Review_Date": "2026-11-06"
      },
      {
        "Source_ID": "SRC-W4280519327",
        "Material_ID": "MAT-0001",
        "Experiment_ID": "EXP-0016",
        "Fact_or_Data_Element": "Compressive_Strength_28d_MPa",
        "Reported_Value": "24.1",
        "Unit": "MPa",
        "Page_or_Table_or_Figure": "Table 5, p.8",
        "Extraction_Method": "Manual reading (Claude)",
        "Original_Source_Text_or_Excerpt": "H4-1 24.1 2.11 2.71 5.18 7.85",
        "Confidence": "High",
        "Reviewer": "claude-extraction",
        "Review_Date": "2026-11-06"
      },
      {
        "Source_ID": "SRC-W4280519327",
        "Material_ID": "MAT-0001",
        "Experiment_ID": "EXP-0017",
        "Fact_or_Data_Element": "Compressive_Strength_28d_MPa",
        "Reported_Value": "13.0",
        "Unit": "MPa",
        "Page_or_Table_or_Figure": "Table 5, p.8",
        "Extraction_Method": "Manual reading (Claude)",
        "Original_Source_Text_or_Excerpt": "H4-2 13.0 3.49 3.96 13.52 7.65",
        "Confidence": "High",
        "Reviewer": "claude-extraction",
        "Review_Date": "2026-11-06"
      },
      {
        "Source_ID": "SRC-W4280519327",
        "Material_ID": "MAT-0001",
        "Experiment_ID": "EXP-0001",
        "Fact_or_Data_Element": "CaO_pct",
        "Reported_Value": "38.96",
        "Unit": "%",
        "Page_or_Table_or_Figure": "Table 1, p.3",
        "Extraction_Method": "Manual reading (Claude)",
        "Original_Source_Text_or_Excerpt": "Steel slag (SS) 26.32 4.3 14.17 38.96 8.22 0.01 1.29 0.18 – 39.75 442.30 1.26 0.17",
        "Confidence": "High",
        "Reviewer": "claude-extraction",
        "Review_Date": "2026-11-06"
      }
    ]
  },
  "reference_cleaned": "2026-11-10 (checked against the PDF)"
}
