Repository: DivyaK751/Steel-Slag-SLM

# Steel-Slag-SLM

## Missing abstracts

Some papers have no abstract on OpenAlex. `fill-abstracts` downloads each one's PDF from Drive,
sends its first 3 pages to Gemini with
[prompts/extract_abstract.yaml](prompts/extract_abstract.yaml), and writes the abstract back to
the `papers` table. It runs nightly after the fetch, and can be run by hand:

```bash
uv run fill-abstracts --max-papers 5 --dry-run  # log the abstracts, write nothing
uv run fill-abstracts                           # every paper still missing an abstract
```

`abstract_source` records where each abstract came from:

| Value | Meaning |
|---|---|
| `openalex` | From OpenAlex |

File: human_extracted_data/extractions/W4283653483.json
{
  "openalex_id": "W4283653483",
  "status": "Extracted",
  "notes": "EAF slag as aggregate in all 4 concretes; ladle slag 6% SCM only in IIIP-M. Pages 21-25 (conclusions/references) not read.",
  "sheets": {
    "1 Scientific Literature": [
      {
        "Source_ID": "SRC-W4283653483",
        "Title": "Microstructure and dimensional stability of slag-based high-workability concrete with steelmaking slag aggregate and fibers",
        "Authors": "Vanesa Ortega-López, Víctor Revilla-Cuesta, Amaia Santamaría, Aimar Orbe, Marta Skaf",
        "Publication_Year": "2022",
        "Publication_Type": "Journal Article",
        "Journal_or_Source": "Accepted manuscript (journal not named on PDF)",
        "Country_or_Region": "Spain",
        "Steel_Slag_Type": "EAF; Ladle",
        "Study_Objective": "Assess porosity, microstructure and dimensional stability of four high-workability fibre concretes with EAF slag aggregate and GGBFS/LFS binders.",
        "Abstract_or_Key_Finding": "Self-compacting mixes reached 45-60 MPa at 28 d; LFS+CEM III/B pumpable mix 27.5 MPa. Metallic fibres and LFS reduced shrinkage. MIP porosity 9.5-14.7%. Accelerated aging at 72 °C caused slight lengthening and internal damage; GGBFS and LFS moderated damage.",
        "Full_Text_Access": "Open",
        "Data_Extraction_Status": "Extracted",
        "Relevant_To_SCM": "Yes",
        "Notes": "Author manuscript; DOI not printed in PDF."
      }
    ],
    "2 Feedstock Chemistry": [
      {
        "Source_ID": "SRC-W4283653483",
        "Material_ID": "MAT-0001",
        "Experiment_ID": "EXP-0001",
        "Steel_Slag_Type": "EAF",
        "Source/Origin": "EAF slag aggregate (Spain), crushed and sieved 0/4 and 4/12 mm, weathered outdoors 3 months",
        "CaO_pct": "32.9",
        "SiO2_pct": "20.3",
        "Al2O3_pct": "12.2",
        "Fe2O3_pct": "22.3",
        "MgO_pct": "3.0",
        "SO3_pct": "0.4",
        "TiO2_pct": "0.8",
        "P2O5_pct": "0.5",
        "MnO_pct": "5.0",
        "Trace_Elements": "{\"Cr2O3\": 2.0} %",
        "Analysis_Method": "XRF",
        "Basis_As_Reported": "%",
        "Notes": "Table 1. Others (Na2O...) 0.6. XRD: wüstite, gehlenite, kirschsteinite. Density 3.4 Mg/m3, absorption 1.12%. Used as aggregate, not binder."
      },
      {
        "Source_ID": "SRC-W4283653483",
        "Material_ID": "MAT-0002",
        "Experiment_ID": "EXP-0004",
        "Steel_Slag_Type": "Ladle",
        "Source/Origin": "Ladle furnace slag (Spain)",
        "CaO_pct": "59.2",
        "SiO2_pct": "21.3",
        "Al2O3_pct": "8.3",
        "Fe2O3_pct": "1.0",
        "MgO_pct": "7.9",
        "SO3_pct": "1.4",
        "TiO2_pct": "0.2",
        "P2O5_pct": "0.0",
        "MnO_pct": "0.3",
        "Trace_Elements": "{\"Cr2O3\": 0.0} %",
        "LOI_pct": "0.5",
        "Analysis_Method": "XRF",
        "Basis_As_Reported": "%",
        "Notes": "Table 1. Others 0.4. XRD: periclase, olivine, mayenite. Specific weight 3.03 Mg/m3."
      }
    ],
    "3 Processing": [
      {
        "Source_ID": "SRC-W4283653483",
        "Material_ID": "MAT-0001",
        "Experiment_ID": "EXP-0001",
        "Steel_Slag_Type": "EAF",
        "Processing_Method": "Grinding; Screening",
        "Post_Process_Form": "Fine 0/4 mm (FM 3.9) and medium 4/12 mm (FM 5.7) aggregate",
        "Processing_Notes": "Crushed, sieved and exposed outdoors 3 months."
      }
    ],
    "4 Particle Size": [
      {
        "Source_ID": "SRC-W4283653483",
        "Material_ID": "MAT-0002",
        "Experiment_ID": "EXP-0004",
        "Steel_Slag_Type": "Ladle",
        "Measurement_Method": "Gradation curve (Fig. 1)",
        "Particle_Size_Notes": "LFS fineness modulus 0.75; gradation curve only."
      }
    ],
    "5 Activation": [],
    "6 Concrete Performance": [
      {
        "Source_ID": "SRC-W4283653483",
        "Material_ID": "MAT-0001",
        "Experiment_ID": "EXP-0001",
        "Mix_ID": "IISC",
        "Steel_Slag_Type": "EAF",
        "SCM_Replacement_pct": null,
        "Cement_Type": "CEM II/B-S 42.5 R",
        "Other_SCMs": "GGBFS ~30% within CEM II/B-S",
        "Water_Binder_Ratio": "0.52",
        "Binder_Content_kg_m3": "330",
        "Admixtures": "Plasticizer/viscosity regulator 1.6% cement weight",
        "Mix_Proportion_Notes": "Cement 330, LFS -, water 170 kg/m3; EAFS 4/12 mm 750, EAFS 0/4 mm 550, limestone fines 950 kg/m3; -. High-workability (self-compacting/pumpable).; EAF slag used as aggregate only; Workability_Slump_mm: 720 slump flow (SF2)",
        "Workability_Slump_mm": "720",
        "Air_Content_pct": "2.3",
        "Compressive_Strength_7d_MPa": "47",
        "Compressive_Strength_28d_MPa": "59",
        "Compressive_Strength_90d_MPa": "75",
        "Strength_Test_Method": "EN 12390-3, 100x200 mm cylinders",
        "Strength_Notes": "Read from Fig. 4 (180 d 76, 360 d 78). Table 11 unaged 180 d compressive 76.1 MPa. First-crack (4-point bending, 180 d) strength 7.91 MPa recorded as flexural. Text: 59 MPa at 28 d.",
        "Flexural_Strength_MPa": "7.91"
      },
      {
        "Source_ID": "SRC-W4283653483",
        "Material_ID": "MAT-0001",
        "Experiment_ID": "EXP-0002",
        "Mix_ID": "IISC-M",
        "Steel_Slag_Type": "EAF",
        "SCM_Replacement_pct": null,
        "Cement_Type": "CEM II/B-S 42.5 R",
        "Other_SCMs": "GGBFS ~30% within CEM II/B-S",
        "Water_Binder_Ratio": "0.55",
        "Binder_Content_kg_m3": "330",
        "Admixtures": "Plasticizer/viscosity regulator 1.6% cement weight",
        "Mix_Proportion_Notes": "Cement 330, LFS -, water 180 kg/m3; EAFS 4/12 mm 750, EAFS 0/4 mm 550, limestone fines 950 kg/m3; Steel fibers 40 kg/m3 (0.5% vol). High-workability (self-compacting/pumpable).; EAF slag used as aggregate only; Workability_Slump_mm: 650 slump flow (SF1)",
        "Workability_Slump_mm": "650",
        "Air_Content_pct": "2.1",
        "Compressive_Strength_7d_MPa": "38",
        "Compressive_Strength_28d_MPa": "53",
        "Compressive_Strength_90d_MPa": "63.5",
        "Strength_Test_Method": "EN 12390-3, 100x200 mm cylinders",
        "Strength_Notes": "Read from Fig. 4 (180 d 65, 360 d 68.5). Table 11 unaged 180 d compressive 65.2 MPa. First-crack (4-point bending, 180 d) strength 5.41 MPa recorded as flexural.",
        "Flexural_Strength_MPa": "5.41"
      },
      {
        "Source_ID": "SRC-W4283653483",
        "Material_ID": "MAT-0001",
        "Experiment_ID": "EXP-0003",
        "Mix_ID": "IISC-Y",
        "Steel_Slag_Type": "EAF",
        "SCM_Replacement_pct": null,
        "Cement_Type": "CEM II/B-S 42.5 R",
        "Other_SCMs": "GGBFS ~30% within CEM II/B-S",
        "Water_Binder_Ratio": "0.56",
        "Binder_Content_kg_m3": "330",
        "Admixtures": "Plasticizer/viscosity regulator 1.6% cement weight",
        "Mix_Proportion_Notes": "Cement 330, LFS -, water 185 kg/m3; EAFS 4/12 mm 750, EAFS 0/4 mm 550, limestone fines 950 kg/m3; Polyolefin fibers 4.5 kg/m3 (0.5% vol). High-workability (self-compacting/pumpable).; EAF slag used as aggregate only; Workability_Slump_mm: 620 slump flow (SF1)",
        "Workability_Slump_mm": "620",
        "Air_Content_pct": "1.8",
        "Compressive_Strength_7d_MPa": "33",
        "Compressive_Strength_28d_MPa": "46",
        "Compressive_Strength_90d_MPa": "57",
        "Strength_Test_Method": "EN 12390-3, 100x200 mm cylinders",
        "Strength_Notes": "Read from Fig. 4 (180 d 59, 360 d 60.5). Table 11 unaged 180 d compressive 59.1 MPa. First-crack (4-point bending, 180 d) strength 4.48 MPa recorded as flexural.",
        "Flexural_Strength_MPa": "4.48"
      },
      {
        "Source_ID": "SRC-W4283653483",
        "Material_ID": "MAT-0002",
        "Experiment_ID": "EXP-0004",
        "Mix_ID": "IIIP-M",
        "Steel_Slag_Type": "Ladle",
        "SCM_Replacement_pct": "6",
        "Cement_Type": "CEM III/B 32.5 N",
        "Other_SCMs": "GGBFS ~70% within CEM III/B",
        "Water_Binder_Ratio": "0.45",
        "Binder_Content_kg_m3": "340",
        "Admixtures": "Plasticizer/viscosity regulator 1.4% cement weight",
        "Mix_Proportion_Notes": "Cement 320, LFS 20, water 160 kg/m3; EAFS 4/12 mm 930, EAFS 0/4 mm 690, limestone fines 650 kg/m3; Steel fibers 38 kg/m3. High-workability (self-compacting/pumpable).; SCM_Replacement_pct: 6 (LFS of total binder); Workability_Slump_mm: 175 (slump, S4)",
        "Workability_Slump_mm": "175",
        "Air_Content_pct": "3.5",
        "Compressive_Strength_7d_MPa": "20",
        "Compressive_Strength_28d_MPa": "27.5",
        "Compressive_Strength_90d_MPa": "33",
        "Strength_Test_Method": "EN 12390-3, 100x200 mm cylinders",
        "Strength_Notes": "Read from Fig. 4 (180 d 38, 360 d 42). Table 11 unaged 180 d compressive 38.1 MPa. First-crack (4-point bending, 180 d) strength 3.41 MPa recorded as flexural. Text: 27.5 MPa at 28 d.",
        "Flexural_Strength_MPa": "3.41"
      }
    ],
    "7 Durability": [
      {
        "Source_ID": "SRC-W4283653483",
        "Material_ID": "MAT-0001",
        "Experiment_ID": "EXP-0001",
        "Mix_ID": "IISC",
        "Steel_Slag_Type": "EAF",
        "Test_Category": "Other",
        "Test_Method": "Water penetration EN 12390-8 (90 d); MIP (180 d); capillary UNE 83982; accelerated aging 72 °C water 30 d + 30 d ambient (adapted ASTM D-4792)",
        "Test_Age": "90-180 d",
        "Expansion_pct": null,
        "Water_Absorption": "MIP porosity 9.5%",
        "Permeability": "Water penetration max/avg 16/10 mm",
        "Durability_Result": "Accelerated aging strain 0.83 (heating) / 0.04 final mm/m; compressive unaged->aged 76.1->66.4 MPa",
        "Durability_Notes": "Tables 6-11; Fig. 15.; Accelerated ageing test"
      },
      {
        "Source_ID": "SRC-W4283653483",
        "Material_ID": "MAT-0001",
        "Experiment_ID": "EXP-0002",
        "Mix_ID": "IISC-M",
        "Steel_Slag_Type": "EAF",
        "Test_Category": "Other",
        "Test_Method": "Water penetration EN 12390-8 (90 d); MIP (180 d); capillary UNE 83982; accelerated aging 72 °C water 30 d + 30 d ambient (adapted ASTM D-4792)",
        "Test_Age": "90-180 d",
        "Expansion_pct": null,
        "Water_Absorption": "MIP porosity 12.3%",
        "Permeability": "Water penetration max/avg 19/12 mm",
        "Durability_Result": "Accelerated aging strain 0.98 / 0.08-0.1 mm/m; compressive unaged->aged 65.2->58.7 MPa",
        "Durability_Notes": "Tables 6-11; Fig. 15.; Accelerated ageing test"
      },
      {
        "Source_ID": "SRC-W4283653483",
        "Material_ID": "MAT-0001",
        "Experiment_ID": "EXP-0003",
        "Mix_ID": "IISC-Y",
        "Steel_Slag_Type": "EAF",
        "Test_Category": "Other",
        "Test_Method": "Water penetration EN 12390-8 (90 d); MIP (180 d); capillary UNE 83982; accelerated aging 72 °C water 30 d + 30 d ambient (adapted ASTM D-4792)",
        "Test_Age": "90-180 d",
        "Expansion_pct": null,
        "Water_Absorption": "MIP porosity 13.4%",
        "Permeability": "Water penetration max/avg 20/12 mm",
        "Durability_Result": "Accelerated aging strain 0.98 / 0.08-0.1 mm/m; compressive unaged->aged 59.1->54.4 MPa",
        "Durability_Notes": "Tables 6-11; Fig. 15.; Accelerated ageing test"
      },
      {
        "Source_ID": "SRC-W4283653483",
        "Material_ID": "MAT-0002",
        "Experiment_ID": "EXP-0004",
        "Mix_ID": "IIIP-M",
        "Steel_Slag_Type": "Ladle",
        "Test_Category": "Other",
        "Test_Method": "Water penetration EN 12390-8 (90 d); MIP (180 d); capillary UNE 83982; accelerated aging 72 °C water 30 d + 30 d ambient (adapted ASTM D-4792)",
        "Test_Age": "90-180 d",
        "Expansion_pct": null,
        "Water_Absorption": "MIP porosity 14.7%",
        "Permeability": "Water penetration max/avg 45/32 mm",
        "Durability_Result": "Accelerated aging strain 1.10 / 0.14 mm/m; compressive unaged->aged 38.1->37.6 MPa",
        "Durability_Notes": "Tables 6-11; Fig. 15.; Accelerated ageing test"
      }
    ],
    "8 Carbon Uptake": [],
    "9 Citations & Provenance": [
      {
        "Source_ID": "SRC-W4283653483",
        "Material_ID": "MAT-0001",
        "Experiment_ID": "EXP-0001",
        "Fact_or_Data_Element": "MIP_total_porosity_pct",
        "Reported_Value": "9.5",
        "Unit": "% vol",
        "Page_or_Table_or_Figure": "Table 7, p.14",
        "Extraction_Method": "Manual reading (Claude)",
        "Original_Source_Text_or_Excerpt": "Total MIP porosity (% vol.) 9.5 12.3 13.4 14.7",
        "Confidence": "High",
        "Reviewer": "claude-extraction",
        "Review_Date": "2026-11-06"
      },
      {
        "Source_ID": "SRC-W4283653483",
        "Material_ID": "MAT-0001",
        "Experiment_ID": "EXP-0001",
        "Fact_or_Data_Element": "Compressive_Strength_28d_MPa",
        "Reported_Value": "59",
        "Unit": "MPa",
        "Page_or_Table_or_Figure": "Fig. 4, p.9",
        "Extraction_Method": "Manual reading of figure (Claude)",
        "Original_Source_Text_or_Excerpt": "The strengths of the self-compacting mixes were greater, reaching values of between 45 and 60 MPa at 28 days, while ... mix IIIP-M inevitably lowered its compressive strength to 27.5 MPa at the same age.",
        "Confidence": "Medium",
        "Reviewer": "claude-extraction",
        "Review_Date": "2026-11-06"
      },
      {
        "Source_ID": "SRC-W4283653483",
        "Material_ID": "MAT-0001",
        "Experiment_ID": "EXP-0002",
        "Fact_or_Data_Element": "MIP_total_porosity_pct",
        "Reported_Value": "12.3",
        "Unit": "% vol",
        "Page_or_Table_or_Figure": "Table 7, p.14",
        "Extraction_Method": "Manual reading (Claude)",
        "Original_Source_Text_or_Excerpt": "Total MIP porosity (% vol.) 9.5 12.3 13.4 14.7",
        "Confidence": "High",
        "Reviewer": "claude-extraction",
        "Review_Date": "2026-11-06"
      },
      {
        "Source_ID": "SRC-W4283653483",
        "Material_ID": "MAT-0001",
        "Experiment_ID": "EXP-0002",
        "Fact_or_Data_Element": "Compressive_Strength_28d_MPa",
        "Reported_Value": "53",
        "Unit": "MPa",
        "Page_or_Table_or_Figure": "Fig. 4, p.9",
        "Extraction_Method": "Manual reading of figure (Claude)",
        "Original_Source_Text_or_Excerpt": "The strengths of the self-compacting mixes were greater, reaching values of between 45 and 60 MPa at 28 days, while ... mix IIIP-M inevitably lowered its compressive strength to 27.5 MPa at the same age.",
        "Confidence": "Medium",
        "Reviewer": "claude-extraction",
        "Review_Date": "2026-11-06"
      },
      {
        "Source_ID": "SRC-W4283653483",
        "Material_ID": "MAT-0001",
        "Experiment_ID": "EXP-0003",
        "Fact_or_Data_Element": "MIP_total_porosity_pct",
        "Reported_Value": "13.4",
        "Unit": "% vol",
        "Page_or_Table_or_Figure": "Table 7, p.14",
        "Extraction_Method": "Manual reading (Claude)",
        "Original_Source_Text_or_Excerpt": "Total MIP porosity (% vol.) 9.5 12.3 13.4 14.7",
        "Confidence": "High",
        "Reviewer": "claude-extraction",
        "Review_Date": "2026-11-06"
      },
      {
        "Source_ID": "SRC-W4283653483",
        "Material_ID": "MAT-0001",
        "Experiment_ID": "EXP-0003",
        "Fact_or_Data_Element": "Compressive_Strength_28d_MPa",
        "Reported_Value": "46",
        "Unit": "MPa",
        "Page_or_Table_or_Figure": "Fig. 4, p.9",
        "Extraction_Method": "Manual reading of figure (Claude)",
        "Original_Source_Text_or_Excerpt": "The strengths of the self-compacting mixes were greater, reaching values of between 45 and 60 MPa at 28 days, while ... mix IIIP-M inevitably lowered its compressive strength to 27.5 MPa at the same age.",
        "Confidence": "Medium",
        "Reviewer": "claude-extraction",
        "Review_Date": "2026-11-06"
      },
      {
        "Source_ID": "SRC-W4283653483",
        "Material_ID": "MAT-0002",
        "Experiment_ID": "EXP-0004",
        "Fact_or_Data_Element": "MIP_total_porosity_pct",
        "Reported_Value": "14.7",
        "Unit": "% vol",
        "Page_or_Table_or_Figure": "Table 7, p.14",
        "Extraction_Method": "Manual reading (Claude)",
        "Original_Source_Text_or_Excerpt": "Total MIP porosity (% vol.) 9.5 12.3 13.4 14.7",
        "Confidence": "High",
        "Reviewer": "claude-extraction",
        "Review_Date": "2026-11-06"
      },
      {
        "Source_ID": "SRC-W4283653483",
        "Material_ID": "MAT-0002",
        "Experiment_ID": "EXP-0004",
        "Fact_or_Data_Element": "Compressive_Strength_28d_MPa",
        "Reported_Value": "27.5",
        "Unit": "MPa",
        "Page_or_Table_or_Figure": "Fig. 4, p.9",
        "Extraction_Method": "Manual reading of figure (Claude)",
        "Original_Source_Text_or_Excerpt": "The strengths of the self-compacting mixes were greater, reaching values of between 45 and 60 MPa at 28 days, while ... mix IIIP-M inevitably lowered its compressive strength to 27.5 MPa at the same age.",
        "Confidence": "Medium",
        "Reviewer": "claude-extraction",
        "Review_Date": "2026-11-06"
      }
    ]
  },
  "reference_cleaned": "2026-11-11 (v9 rules applied; not re-read against the PDF)"
}
