Repository: DivyaK751/Steel-Slag-SLM

# Steel-Slag-SLM

## Missing abstracts

Some papers have no abstract on OpenAlex. `fill-abstracts` downloads each one's PDF from Drive,
sends its first 3 pages to Gemini with
[prompts/extract_abstract.yaml](prompts/extract_abstract.yaml), and writes the abstract back to
the `papers` table. It runs nightly after the fetch, and can be run by hand:

```bash
uv run fill-abstracts --max-papers 5 --dry-run  # log the abstracts, write nothing
uv run fill-abstracts                           # every paper still missing an abstract
```

`abstract_source` records where each abstract came from:

| Value | Meaning |
|---|---|
| `openalex` | From OpenAlex |

File: human_extracted_data/extractions/W4285205158.json
{
  "openalex_id": "W4285205158",
  "status": "Extracted",
  "notes": "Steel slag + metakaolin binary blend (30% total) in concrete; most values read from bar charts.",
  "sheets": {
    "1 Scientific Literature": [
      {
        "Source_ID": "SRC-W4285205158",
        "Title": "Effect of metakaolin and steel slag on performance of binary blended concrete",
        "Authors": "Moulshree Dubey, Shirish V Deo, Gangadhar Ramtekkar",
        "Publication_Year": "2022",
        "Publication_Type": "Journal Article",
        "Journal_or_Source": "Research on Engineering Structures & Materials 8(3) (2022) 603-614",
        "DOI_or_URL": "10.17515/resm2022.389ma0120",
        "Country_or_Region": "India",
        "Steel_Slag_Type": "Other Steel Slag",
        "Study_Objective": "Study combined effect of metakaolin and steel slag (30% total cement replacement in various proportions) on concrete workability, strength, resistivity and water absorption, with regression model.",
        "Abstract_or_Key_Finding": "MK15SS15 (15% metakaolin + 15% steel slag) optimal: ~25% higher compressive and flexural strength than control, 27% higher slump, highest resistivity (18.5/29 kOhm-cm at 7/28 d), 43.4% lower water absorption. Higher steel slag dosages reduced strength (low pozzolanic activity).",
        "Full_Text_Access": "Open",
        "Data_Extraction_Status": "Extracted",
        "Relevant_To_SCM": "Yes",
        "Notes": "Steel slag procured from Emami Cement Ltd; furnace type not stated."
      }
    ],
    "2 Feedstock Chemistry": [
      {
        "Source_ID": "SRC-W4285205158",
        "Material_ID": "MAT-0001",
        "Experiment_ID": "EXP-0002",
        "Steel_Slag_Type": "Other Steel Slag",
        "Source/Origin": "Emami Cement Limited, India",
        "Analysis_Method": "SEM-EDS",
        "Basis_As_Reported": "Weight % elemental (EDX)",
        "Notes": "Table 1 elemental: Si 24.28, Mg 3.67, Al 4.49, Ca 2.46, Fe 14.52, O 50.58 wt%. Oxide fields blank (elements only). Specific gravity 2.9."
      }
    ],
    "3 Processing": [],
    "4 Particle Size": [],
    "5 Activation": [],
    "6 Concrete Performance": [
      {
        "Source_ID": "SRC-W4285205158",
        "Material_ID": null,
        "Experiment_ID": "EXP-0001",
        "Mix_ID": "C100",
        "Steel_Slag_Type": "Other Steel Slag",
        "SCM_Replacement_pct": "0",
        "Cement_Type": "OPC 43 Grade (IS 4031)",
        "Other_SCMs": null,
        "Water_Binder_Ratio": "0.30",
        "Binder_Content_kg_m3": "507",
        "Admixtures": "Superplasticizer 6.08 kg/m3",
        "Mix_Proportion_Notes": "Cement 507, MK 0, SS 0, sand 607.28, 20 mm 732, 10 mm 487, water 152.1 kg/m3 (IS 10262-2009). Note: cement 354 + MK + SS = 507 kg/m3.",
        "Workability_Slump_mm": "80",
        "Compressive_Strength_7d_MPa": "45.5",
        "Compressive_Strength_28d_MPa": "66",
        "Flexural_Strength_MPa": "8.7",
        "Strength_Test_Method": "IS 516-1959; 100 mm cubes; 100x100x500 mm beams",
        "Strength_Notes": "All values read from Fig. 4-6 bar charts. Flexural 7 d 6.3, 28 d 8.7 MPa."
      },
      {
        "Source_ID": "SRC-W4285205158",
        "Material_ID": "MAT-0001",
        "Experiment_ID": "EXP-0002",
        "Mix_ID": "MK5SS25",
        "Steel_Slag_Type": "Other Steel Slag",
        "SCM_Replacement_pct": "25",
        "Cement_Type": "OPC 43 Grade (IS 4031)",
        "Other_SCMs": "Metakaolin 5% (26 kg/m3)",
        "Water_Binder_Ratio": "0.30",
        "Binder_Content_kg_m3": "507",
        "Admixtures": "Superplasticizer 6.08 kg/m3",
        "Mix_Proportion_Notes": "Cement 354, MK 26, SS 127, sand 603, 20 mm 726, 10 mm 484, water 152.1 kg/m3 (IS 10262-2009). Note: cement 354 + MK + SS = 507 kg/m3.",
        "Workability_Slump_mm": "85",
        "Compressive_Strength_7d_MPa": "48",
        "Compressive_Strength_28d_MPa": "73",
        "Flexural_Strength_MPa": "9.5",
        "Strength_Test_Method": "IS 516-1959; 100 mm cubes; 100x100x500 mm beams",
        "Strength_Notes": "All values read from Fig. 4-6 bar charts. Flexural 7 d 7, 28 d 9.5 MPa."
      },
      {
        "Source_ID": "SRC-W4285205158",
        "Material_ID": "MAT-0001",
        "Experiment_ID": "EXP-0003",
        "Mix_ID": "MK10SS20",
        "Steel_Slag_Type": "Other Steel Slag",
        "SCM_Replacement_pct": "20",
        "Cement_Type": "OPC 43 Grade (IS 4031)",
        "Other_SCMs": "Metakaolin 10% (51 kg/m3)",
        "Water_Binder_Ratio": "0.30",
        "Binder_Content_kg_m3": "507",
        "Admixtures": "Superplasticizer 6.08 kg/m3",
        "Mix_Proportion_Notes": "Cement 354, MK 51, SS 102, sand 601, 20 mm 736, 10 mm 490, water 152.1 kg/m3 (IS 10262-2009). Note: cement 354 + MK + SS = 507 kg/m3.",
        "Workability_Slump_mm": "91",
        "Compressive_Strength_7d_MPa": "54",
        "Compressive_Strength_28d_MPa": "78",
        "Flexural_Strength_MPa": "10.1",
        "Strength_Test_Method": "IS 516-1959; 100 mm cubes; 100x100x500 mm beams",
        "Strength_Notes": "All values read from Fig. 4-6 bar charts. Flexural 7 d 7.5, 28 d 10.1 MPa."
      },
      {
        "Source_ID": "SRC-W4285205158",
        "Material_ID": "MAT-0001",
        "Experiment_ID": "EXP-0004",
        "Mix_ID": "MK15SS15",
        "Steel_Slag_Type": "Other Steel Slag",
        "SCM_Replacement_pct": "15",
        "Cement_Type": "OPC 43 Grade (IS 4031)",
        "Other_SCMs": "Metakaolin 15% (76 kg/m3)",
        "Water_Binder_Ratio": "0.30",
        "Binder_Content_kg_m3": "507",
        "Admixtures": "Superplasticizer 6.08 kg/m3",
        "Mix_Proportion_Notes": "Cement 354, MK 76, SS 76, sand 601, 20 mm 724, 10 mm 482, water 152.1 kg/m3 (IS 10262-2009). Note: cement 354 + MK + SS = 507 kg/m3.",
        "Workability_Slump_mm": "102",
        "Compressive_Strength_7d_MPa": "56.5",
        "Compressive_Strength_28d_MPa": "83",
        "Flexural_Strength_MPa": "11",
        "Strength_Test_Method": "IS 516-1959; 100 mm cubes; 100x100x500 mm beams",
        "Strength_Notes": "All values read from Fig. 4-6 bar charts. Flexural 7 d 8, 28 d 11 MPa."
      },
      {
        "Source_ID": "SRC-W4285205158",
        "Material_ID": "MAT-0001",
        "Experiment_ID": "EXP-0005",
        "Mix_ID": "MK20SS10",
        "Steel_Slag_Type": "Other Steel Slag",
        "SCM_Replacement_pct": "10",
        "Cement_Type": "OPC 43 Grade (IS 4031)",
        "Other_SCMs": "Metakaolin 20% (102 kg/m3)",
        "Water_Binder_Ratio": "0.30",
        "Binder_Content_kg_m3": "507",
        "Admixtures": "Superplasticizer 6.08 kg/m3",
        "Mix_Proportion_Notes": "Cement 354, MK 102, SS 51, sand 604, 20 mm 727, 10 mm 484, water 152.1 kg/m3 (IS 10262-2009). Note: cement 354 + MK + SS = 507 kg/m3.",
        "Workability_Slump_mm": "95",
        "Compressive_Strength_7d_MPa": "55",
        "Compressive_Strength_28d_MPa": "80",
        "Flexural_Strength_MPa": "10.5",
        "Strength_Test_Method": "IS 516-1959; 100 mm cubes; 100x100x500 mm beams",
        "Strength_Notes": "All values read from Fig. 4-6 bar charts. Flexural 7 d 7.8, 28 d 10.5 MPa."
      },
      {
        "Source_ID": "SRC-W4285205158",
        "Material_ID": "MAT-0001",
        "Experiment_ID": "EXP-0006",
        "Mix_ID": "MK25SS5",
        "Steel_Slag_Type": "Other Steel Slag",
        "SCM_Replacement_pct": "5",
        "Cement_Type": "OPC 43 Grade (IS 4031)",
        "Other_SCMs": "Metakaolin 25% (127 kg/m3)",
        "Water_Binder_Ratio": "0.30",
        "Binder_Content_kg_m3": "507",
        "Admixtures": "Superplasticizer 6.08 kg/m3",
        "Mix_Proportion_Notes": "Cement 354, MK 127, SS 26, sand 598, 20 mm 721, 10 mm 488, water 152.1 kg/m3 (IS 10262-2009). Note: cement 354 + MK + SS = 507 kg/m3.",
        "Workability_Slump_mm": "87",
        "Compressive_Strength_7d_MPa": "53",
        "Compressive_Strength_28d_MPa": "75.5",
        "Flexural_Strength_MPa": "10",
        "Strength_Test_Method": "IS 516-1959; 100 mm cubes; 100x100x500 mm beams",
        "Strength_Notes": "All values read from Fig. 4-6 bar charts. Flexural 7 d 7.6, 28 d 10 MPa."
      }
    ],
    "7 Durability": [
      {
        "Source_ID": "SRC-W4285205158",
        "Material_ID": null,
        "Experiment_ID": "EXP-0001",
        "Mix_ID": "C100",
        "Steel_Slag_Type": "Other Steel Slag",
        "Test_Category": "Water absorption",
        "Test_Method": "Water absorption ASTM C642-13 (28 d); electrical resistivity ASTM C1202 (RCON meter)",
        "Test_Age": "7 and 28 d",
        "Water_Absorption": "3.45%",
        "Chloride_Resistance": "Electrical resistivity 7 d 11.9, 28 d 13.9 kOhm-cm",
        "Durability_Notes": "Fig. 7-8; text gives 11.9/13.9 kOhm-cm for control and 18.5/29 for MK15SS15."
      },
      {
        "Source_ID": "SRC-W4285205158",
        "Material_ID": "MAT-0001",
        "Experiment_ID": "EXP-0002",
        "Mix_ID": "MK5SS25",
        "Steel_Slag_Type": "Other Steel Slag",
        "Test_Category": "Water absorption",
        "Test_Method": "Water absorption ASTM C642-13 (28 d); electrical resistivity ASTM C1202 (RCON meter)",
        "Test_Age": "7 and 28 d",
        "Water_Absorption": "2.55%",
        "Chloride_Resistance": "Electrical resistivity 7 d 13, 28 d 21 kOhm-cm",
        "Durability_Notes": "Fig. 7-8 (read from chart)."
      },
      {
        "Source_ID": "SRC-W4285205158",
        "Material_ID": "MAT-0001",
        "Experiment_ID": "EXP-0003",
        "Mix_ID": "MK10SS20",
        "Steel_Slag_Type": "Other Steel Slag",
        "Test_Category": "Water absorption",
        "Test_Method": "Water absorption ASTM C642-13 (28 d); electrical resistivity ASTM C1202 (RCON meter)",
        "Test_Age": "7 and 28 d",
        "Water_Absorption": "2.3%",
        "Chloride_Resistance": "Electrical resistivity 7 d 16.5, 28 d 25 kOhm-cm",
        "Durability_Notes": "Fig. 7-8 (read from chart)."
      },
      {
        "Source_ID": "SRC-W4285205158",
        "Material_ID": "MAT-0001",
        "Experiment_ID": "EXP-0004",
        "Mix_ID": "MK15SS15",
        "Steel_Slag_Type": "Other Steel Slag",
        "Test_Category": "Water absorption",
        "Test_Method": "Water absorption ASTM C642-13 (28 d); electrical resistivity ASTM C1202 (RCON meter)",
        "Test_Age": "7 and 28 d",
        "Water_Absorption": "1.95%",
        "Chloride_Resistance": "Electrical resistivity 7 d 18.5, 28 d 29 kOhm-cm",
        "Durability_Notes": "Fig. 7-8; text gives 11.9/13.9 kOhm-cm for control and 18.5/29 for MK15SS15."
      },
      {
        "Source_ID": "SRC-W4285205158",
        "Material_ID": "MAT-0001",
        "Experiment_ID": "EXP-0005",
        "Mix_ID": "MK20SS10",
        "Steel_Slag_Type": "Other Steel Slag",
        "Test_Category": "Water absorption",
        "Test_Method": "Water absorption ASTM C642-13 (28 d); electrical resistivity ASTM C1202 (RCON meter)",
        "Test_Age": "7 and 28 d",
        "Water_Absorption": "2.2%",
        "Chloride_Resistance": "Electrical resistivity 7 d 17.5, 28 d 26 kOhm-cm",
        "Durability_Notes": "Fig. 7-8 (read from chart)."
      },
      {
        "Source_ID": "SRC-W4285205158",
        "Material_ID": "MAT-0001",
        "Experiment_ID": "EXP-0006",
        "Mix_ID": "MK25SS5",
        "Steel_Slag_Type": "Other Steel Slag",
        "Test_Category": "Water absorption",
        "Test_Method": "Water absorption ASTM C642-13 (28 d); electrical resistivity ASTM C1202 (RCON meter)",
        "Test_Age": "7 and 28 d",
        "Water_Absorption": "2.4%",
        "Chloride_Resistance": "Electrical resistivity 7 d 15, 28 d 23 kOhm-cm",
        "Durability_Notes": "Fig. 7-8 (read from chart)."
      }
    ],
    "8 Carbon Uptake": [],
    "9 Citations & Provenance": [
      {
        "Source_ID": "SRC-W4285205158",
        "Material_ID": null,
        "Experiment_ID": "EXP-0001",
        "Fact_or_Data_Element": "Compressive_Strength_28d_MPa",
        "Reported_Value": "66",
        "Unit": "MPa",
        "Page_or_Table_or_Figure": "Fig. 5, p.608",
        "Extraction_Method": "Manual reading of figure (Claude)",
        "Original_Source_Text_or_Excerpt": "Fig. 5 C100 28 d bar",
        "Confidence": "Medium",
        "Reviewer": "claude-extraction",
        "Review_Date": "2026-11-06"
      },
      {
        "Source_ID": "SRC-W4285205158",
        "Material_ID": "MAT-0001",
        "Experiment_ID": "EXP-0002",
        "Fact_or_Data_Element": "Compressive_Strength_28d_MPa",
        "Reported_Value": "73",
        "Unit": "MPa",
        "Page_or_Table_or_Figure": "Fig. 5, p.608",
        "Extraction_Method": "Manual reading of figure (Claude)",
        "Original_Source_Text_or_Excerpt": "Fig. 5 MK5SS25 28 d bar",
        "Confidence": "Medium",
        "Reviewer": "claude-extraction",
        "Review_Date": "2026-11-06"
      },
      {
        "Source_ID": "SRC-W4285205158",
        "Material_ID": "MAT-0001",
        "Experiment_ID": "EXP-0003",
        "Fact_or_Data_Element": "Compressive_Strength_28d_MPa",
        "Reported_Value": "78",
        "Unit": "MPa",
        "Page_or_Table_or_Figure": "Fig. 5, p.608",
        "Extraction_Method": "Manual reading of figure (Claude)",
        "Original_Source_Text_or_Excerpt": "Fig. 5 MK10SS20 28 d bar",
        "Confidence": "Medium",
        "Reviewer": "claude-extraction",
        "Review_Date": "2026-11-06"
      },
      {
        "Source_ID": "SRC-W4285205158",
        "Material_ID": "MAT-0001",
        "Experiment_ID": "EXP-0004",
        "Fact_or_Data_Element": "Compressive_Strength_28d_MPa",
        "Reported_Value": "83",
        "Unit": "MPa",
        "Page_or_Table_or_Figure": "Fig. 5, p.608",
        "Extraction_Method": "Manual reading of figure (Claude)",
        "Original_Source_Text_or_Excerpt": "A 25.5% optimum enhancement in compressive strength has been noticed in mix MK15SS15 in comparison with control concrete.",
        "Confidence": "Medium",
        "Reviewer": "claude-extraction",
        "Review_Date": "2026-11-06"
      },
      {
        "Source_ID": "SRC-W4285205158",
        "Material_ID": "MAT-0001",
        "Experiment_ID": "EXP-0005",
        "Fact_or_Data_Element": "Compressive_Strength_28d_MPa",
        "Reported_Value": "80",
        "Unit": "MPa",
        "Page_or_Table_or_Figure": "Fig. 5, p.608",
        "Extraction_Method": "Manual reading of figure (Claude)",
        "Original_Source_Text_or_Excerpt": "Fig. 5 MK20SS10 28 d bar",
        "Confidence": "Medium",
        "Reviewer": "claude-extraction",
        "Review_Date": "2026-11-06"
      },
      {
        "Source_ID": "SRC-W4285205158",
        "Material_ID": "MAT-0001",
        "Experiment_ID": "EXP-0006",
        "Fact_or_Data_Element": "Compressive_Strength_28d_MPa",
        "Reported_Value": "75.5",
        "Unit": "MPa",
        "Page_or_Table_or_Figure": "Fig. 5, p.608",
        "Extraction_Method": "Manual reading of figure (Claude)",
        "Original_Source_Text_or_Excerpt": "Fig. 5 MK25SS5 28 d bar",
        "Confidence": "Medium",
        "Reviewer": "claude-extraction",
        "Review_Date": "2026-11-06"
      },
      {
        "Source_ID": "SRC-W4285205158",
        "Material_ID": "MAT-0001",
        "Experiment_ID": "EXP-0002",
        "Fact_or_Data_Element": "Ca_elemental_pct",
        "Reported_Value": "2.46",
        "Unit": "wt% (EDX)",
        "Page_or_Table_or_Figure": "Table 1, p.604",
        "Extraction_Method": "Manual reading (Claude)",
        "Original_Source_Text_or_Excerpt": "Ca 0.15 2.46",
        "Confidence": "High",
        "Reviewer": "claude-extraction",
        "Review_Date": "2026-11-06",
        "Provenance_Notes": "Very low Ca for steel slag; as printed."
      }
    ]
  },
  "reference_cleaned": "2026-11-11 (v9 rules applied; not re-read against the PDF)"
}

File: human_extracted_data/extractions/W4287832583.json
{
  "openalex_id": "W4287832583",
  "status": "Extracted",
  "notes": "Iron tailings-steel slag-desulfurization ash admixture (30%) in mortar and concrete; values from chart labels. Same steel slag source/chemistry as W4224466340.",
  "sheets": {
    "1 Scientific Literature": [
      {
        "Source_ID": "SRC-W4287832583",
        "Title": "Preparation of Mineral Admixture from Iron Tailings with Steel Slag-Desulfurization Ash and Its Application to Concrete",
        "Authors": "Yannian Zhang, Mengwei Dong, Wenjie Zhang, Hao Chen, Daokui Yang",
        "Publication_Year": "2022",
        "Publication_Type": "Journal Article",
        "Journal_or_Source": "Materials 2022, 15, 5162",
        "DOI_or_URL": "10.3390/ma15155162",
        "Country_or_Region": "China",
        "Steel_Slag_Type": "Other Steel Slag",
        "Study_Objective": "Prepare an iron tailings-steel slag-desulfurization ash (ISD) ternary admixture, study Na2SiO3 activation, and apply it in concrete.",
        "Abstract_or_Key_Finding": "ISD 1:1:1 reached 24.9/36.1 MPa at 7/28 d, much higher than iron tailings alone. Na2SiO3 ≤0.6% helps early strength but inhibits later strength. Concrete with ≤30% ISD meets C40. MIP/BSE show filling effect but fewer active reactants.",
        "Full_Text_Access": "Open",
        "Data_Extraction_Status": "Extracted",
        "Relevant_To_SCM": "Yes",
        "Notes": "Steel slag from Shanghai Baowu Iron and Steel Group; furnace type not stated."
      }
    ],
    "2 Feedstock Chemistry": [
      {
        "Source_ID": "SRC-W4287832583",
        "Material_ID": "MAT-0001",
        "Experiment_ID": "EXP-0002",
        "Steel_Slag_Type": "Other Steel Slag",
        "Source/Origin": "Shanghai Baowu Iron and Steel Group, China",
        "CaO_pct": "42.65",
        "SiO2_pct": "15.20",
        "Al2O3_pct": "2.53",
        "Fe2O3_pct": "27.54",
        "MgO_pct": "6.05",
        "SO3_pct": "0.12",
        "Analysis_Method": "XRF",
        "Basis_As_Reported": "%",
        "Notes": "Table 1. DA: CaO 93.85%; IT: SiO2 66.26%."
      }
    ],
    "3 Processing": [],
    "4 Particle Size": [
      {
        "Source_ID": "SRC-W4287832583",
        "Material_ID": "MAT-0001",
        "Experiment_ID": "EXP-0002",
        "Steel_Slag_Type": "Other Steel Slag",
        "Measurement_Method": "Laser particle size analyzer (Fig. 1)",
        "Particle_Size_Notes": "Curve only; bimodal peaks ~15 um and ~1500 um."
      }
    ],
    "5 Activation": [
      {
        "Source_ID": "SRC-W4287832583",
        "Material_ID": "MAT-0001",
        "Experiment_ID": "EXP-0007",
        "Steel_Slag_Type": "Other Steel Slag",
        "Activation_Type": "Chemical",
        "Activator_or_Additive": "Na2SiO3",
        "Activator_Dosage": "0.4% of ISD admixture",
        "Chemical_Activation": "Sodium silicate addition",
        "Activation_Notes": "Recommended ≤0.6%; boosts early strength, inhibits later strength."
      },
      {
        "Source_ID": "SRC-W4287832583",
        "Material_ID": "MAT-0001",
        "Experiment_ID": "EXP-0008",
        "Steel_Slag_Type": "Other Steel Slag",
        "Activation_Type": "Chemical",
        "Activator_or_Additive": "Na2SiO3",
        "Activator_Dosage": "0.6% of ISD admixture",
        "Chemical_Activation": "Sodium silicate addition",
        "Activation_Notes": "Recommended ≤0.6%; boosts early strength, inhibits later strength."
      },
      {
        "Source_ID": "SRC-W4287832583",
        "Material_ID": "MAT-0001",
        "Experiment_ID": "EXP-0009",
        "Steel_Slag_Type": "Other Steel Slag",
        "Activation_Type": "Chemical",
        "Activator_or_Additive": "Na2SiO3",
        "Activator_Dosage": "0.8% of ISD admixture",
        "Chemical_Activation": "Sodium silicate addition",
        "Activation_Notes": "Recommended ≤0.6%; boosts early strength, inhibits later strength."
      },
      {
        "Source_ID": "SRC-W4287832583",
        "Material_ID": "MAT-0001",
        "Experiment_ID": "EXP-0010",
        "Steel_Slag_Type": "Other Steel Slag",
        "Activation_Type": "Chemical",
        "Activator_or_Additive": "Na2SiO3",
        "Activator_Dosage": "1.0% of ISD admixture",
        "Chemical_Activation": "Sodium silicate addition",
        "Activation_Notes": "Recommended ≤0.6%; boosts early strength, inhibits later strength."
      },
      {
        "Source_ID": "SRC-W4287832583",
        "Material_ID": "MAT-0001",
        "Experiment_ID": "EXP-0011",
        "Steel_Slag_Type": "Other Steel Slag",
        "Activation_Type": "Chemical",
        "Activator_or_Additive": "Na2SiO3",
        "Activator_Dosage": "1.2% of ISD admixture",
        "Chemical_Activation": "Sodium silicate addition",
        "Activation_Notes": "Recommended ≤0.6%; boosts early strength, inhibits later strength."
      }
    ],
    "6 Concrete Performance": [
      {
        "Source_ID": "SRC-W4287832583",
        "Material_ID": null,
        "Experiment_ID": "EXP-0001",
        "Mix_ID": "C-1",
        "Steel_Slag_Type": "Other Steel Slag",
        "SCM_Replacement_pct": "0",
        "Cement_Type": "P·O 42.5",
        "Other_SCMs": null,
        "Water_Binder_Ratio": "0.5",
        "Admixtures": null,
        "Mix_Proportion_Notes": "Cement 450 g, sand 1350, water 225 g (reference).",
        "Compressive_Strength_7d_MPa": "30.3",
        "Compressive_Strength_28d_MPa": "43.3",
        "Flexural_Strength_MPa": "7.5",
        "Strength_Test_Method": "GB/T 17671-1999 mortar 40x40x160 mm",
        "Strength_Notes": "Values from figure data labels. Flexural 7 d 6.7 MPa."
      },
      {
        "Source_ID": "SRC-W4287832583",
        "Material_ID": "MAT-0001",
        "Experiment_ID": "EXP-0002",
        "Mix_ID": "ISD-1",
        "Steel_Slag_Type": "Other Steel Slag",
        "SCM_Replacement_pct": "3.8",
        "Cement_Type": "P·O 42.5",
        "Other_SCMs": "Iron tailings + desulfurization ash (IT:SS:DA = 4:1:3)",
        "Water_Binder_Ratio": "0.5",
        "Admixtures": null,
        "Mix_Proportion_Notes": "Mortar: cement 315 g + admixture 135 g (30%), ISO sand 1350 g, water 225 g. Steel slag 16.9 g.; SCM_Replacement_pct: SS share of binder",
        "Compressive_Strength_7d_MPa": "22.3",
        "Compressive_Strength_28d_MPa": "33.3",
        "Flexural_Strength_MPa": "7.1",
        "Strength_Test_Method": "GB/T 17671-1999 mortar 40x40x160 mm",
        "Strength_Notes": "Values from figure data labels. Flexural 7 d 5.1 MPa."
      },
      {
        "Source_ID": "SRC-W4287832583",
        "Material_ID": "MAT-0001",
        "Experiment_ID": "EXP-0003",
        "Mix_ID": "ISD-2",
        "Steel_Slag_Type": "Other Steel Slag",
        "SCM_Replacement_pct": "7.5",
        "Cement_Type": "P·O 42.5",
        "Other_SCMs": "Iron tailings + desulfurization ash (IT:SS:DA = 2:1:1)",
        "Water_Binder_Ratio": "0.5",
        "Admixtures": null,
        "Mix_Proportion_Notes": "Mortar: cement 315 g + admixture 135 g (30%), ISO sand 1350 g, water 225 g. Steel slag 33.75 g.; SCM_Replacement_pct: SS share of binder",
        "Compressive_Strength_7d_MPa": "24.4",
        "Compressive_Strength_28d_MPa": "32.6",
        "Flexural_Strength_MPa": "7.3",
        "Strength_Test_Method": "GB/T 17671-1999 mortar 40x40x160 mm",
        "Strength_Notes": "Values from figure data labels. Flexural 7 d 5.1 MPa."
      },
      {
        "Source_ID": "SRC-W4287832583",
        "Material_ID": "MAT-0001",
        "Experiment_ID": "EXP-0004",
        "Mix_ID": "ISD-3",
        "Steel_Slag_Type": "Other Steel Slag",
        "SCM_Replacement_pct": "11.2",
        "Cement_Type": "P·O 42.5",
        "Other_SCMs": "Iron tailings + desulfurization ash (IT:SS:DA = 4:3:1)",
        "Water_Binder_Ratio": "0.5",
        "Admixtures": null,
        "Mix_Proportion_Notes": "Mortar: cement 315 g + admixture 135 g (30%), ISO sand 1350 g, water 225 g. Steel slag 50.6 g.; SCM_Replacement_pct: SS share of binder",
        "Compressive_Strength_7d_MPa": "24.3",
        "Compressive_Strength_28d_MPa": "33.9",
        "Flexural_Strength_MPa": "7.2",
        "Strength_Test_Method": "GB/T 17671-1999 mortar 40x40x160 mm",
        "Strength_Notes": "Values from figure data labels. Flexural 7 d 5.8 MPa."
      },
      {
        "Source_ID": "SRC-W4287832583",
        "Material_ID": "MAT-0001",
        "Experiment_ID": "EXP-0005",
        "Mix_ID": "ISD-4",
        "Steel_Slag_Type": "Other Steel Slag",
        "SCM_Replacement_pct": "10.0",
        "Cement_Type": "P·O 42.5",
        "Other_SCMs": "Iron tailings + desulfurization ash (IT:SS:DA = 1:1:1)",
        "Water_Binder_Ratio": "0.5",
        "Admixtures": null,
        "Mix_Proportion_Notes": "Mortar: cement 315 g + admixture 135 g (30%), ISO sand 1350 g, water 225 g. Steel slag 45 g.; SCM_Replacement_pct: SS share of binder",
        "Compressive_Strength_7d_MPa": "24.9",
        "Compressive_Strength_28d_MPa": "36.1",
        "Flexural_Strength_MPa": "6.3",
        "Strength_Test_Method": "GB/T 17671-1999 mortar 40x40x160 mm",
        "Strength_Notes": "Values from figure data labels. Flexural 7 d 5.3 MPa."
      },
      {
        "Source_ID": "SRC-W4287832583",
        "Material_ID": "MAT-0001",
        "Experiment_ID": "EXP-0006",
        "Mix_ID": "ISD-5",
        "Steel_Slag_Type": "Other Steel Slag",
        "SCM_Replacement_pct": "12.0",
        "Cement_Type": "P·O 42.5",
        "Other_SCMs": "Iron tailings + desulfurization ash (IT:SS:DA = 1:2:2)",
        "Water_Binder_Ratio": "0.5",
        "Admixtures": null,
        "Mix_Proportion_Notes": "Mortar: cement 315 g + admixture 135 g (30%), ISO sand 1350 g, water 225 g. Steel slag 54 g.; SCM_Replacement_pct: SS share of binder",
        "Compressive_Strength_7d_MPa": "24.6",
        "Compressive_Strength_28d_MPa": "35.5",
        "Flexural_Strength_MPa": "6.2",
        "Strength_Test_Method": "GB/T 17671-1999 mortar 40x40x160 mm",
        "Strength_Notes": "Values from figure data labels. Flexural 7 d 4.9 MPa."
      },
      {
        "Source_ID": "SRC-W4287832583",
        "Material_ID": "MAT-0001",
        "Experiment_ID": "EXP-0007",
        "Mix_ID": "ISD-5-S1",
        "Steel_Slag_Type": "Other Steel Slag",
        "SCM_Replacement_pct": "12",
        "Cement_Type": "P·O 42.5",
        "Other_SCMs": "Iron tailings + desulfurization ash (IT:SS:DA = 1:2:2)",
        "Water_Binder_Ratio": "0.5",
        "Admixtures": "Na2SiO3 0.4% of admixture",
        "Mix_Proportion_Notes": "Mortar: cement 315 g + admixture 135 g (30%), ISO sand 1350 g, water 225 g. Steel slag 54 g; Na2SiO3 0.4% of admixture.; SCM_Replacement_pct: SS share of binder",
        "Compressive_Strength_7d_MPa": "27.7",
        "Compressive_Strength_28d_MPa": "34.9",
        "Flexural_Strength_MPa": "7.1",
        "Strength_Test_Method": "GB/T 17671-1999 mortar 40x40x160 mm",
        "Strength_Notes": "Values from figure data labels. Flexural 7 d 6 MPa."
      },
      {
        "Source_ID": "SRC-W4287832583",
        "Material_ID": "MAT-0001",
        "Experiment_ID": "EXP-0008",
        "Mix_ID": "ISD-5-S2",
        "Steel_Slag_Type": "Other Steel Slag",
        "SCM_Replacement_pct": "12",
        "Cement_Type": "P·O 42.5",
        "Other_SCMs": "Iron tailings + desulfurization ash (IT:SS:DA = 1:2:2)",
        "Water_Binder_Ratio": "0.5",
        "Admixtures": "Na2SiO3 0.6% of admixture",
        "Mix_Proportion_Notes": "Mortar: cement 315 g + admixture 135 g (30%), ISO sand 1350 g, water 225 g. Steel slag 54 g; Na2SiO3 0.6% of admixture.; SCM_Replacement_pct: SS share of binder",
        "Compressive_Strength_7d_MPa": "27.4",
        "Compressive_Strength_28d_MPa": "31.2",
        "Flexural_Strength_MPa": "6.1",
        "Strength_Test_Method": "GB/T 17671-1999 mortar 40x40x160 mm",
        "Strength_Notes": "Values from figure data labels. Flexural 7 d 5.3 MPa."
      },
      {
        "Source_ID": "SRC-W4287832583",
        "Material_ID": "MAT-0001",
        "Experiment_ID": "EXP-0009",
        "Mix_ID": "ISD-5-S3",
        "Steel_Slag_Type": "Other Steel Slag",
        "SCM_Replacement_pct": "12",
        "Cement_Type": "P·O 42.5",
        "Other_SCMs": "Iron tailings + desulfurization ash (IT:SS:DA = 1:2:2)",
        "Water_Binder_Ratio": "0.5",
        "Admixtures": "Na2SiO3 0.8% of admixture",
        "Mix_Proportion_Notes": "Mortar: cement 315 g + admixture 135 g (30%), ISO sand 1350 g, water 225 g. Steel slag 54 g; Na2SiO3 0.8% of admixture.; SCM_Replacement_pct: SS share of binder",
        "Compressive_Strength_7d_MPa": "24.7",
        "Compressive_Strength_28d_MPa": "27.9",
        "Flexural_Strength_MPa": "7.1",
        "Strength_Test_Method": "GB/T 17671-1999 mortar 40x40x160 mm",
        "Strength_Notes": "Values from figure data labels. Flexural 7 d 5.5 MPa."
      },
      {
        "Source_ID": "SRC-W4287832583",
        "Material_ID": "MAT-0001",
        "Experiment_ID": "EXP-0010",
        "Mix_ID": "ISD-5-S4",
        "Steel_Slag_Type": "Other Steel Slag",
        "SCM_Replacement_pct": "12",
        "Cement_Type": "P·O 42.5",
        "Other_SCMs": "Iron tailings + desulfurization ash (IT:SS:DA = 1:2:2)",
        "Water_Binder_Ratio": "0.5",
        "Admixtures": "Na2SiO3 1.0% of admixture",
        "Mix_Proportion_Notes": "Mortar: cement 315 g + admixture 135 g (30%), ISO sand 1350 g, water 225 g. Steel slag 54 g; Na2SiO3 1.0% of admixture.; SCM_Replacement_pct: SS share of binder",
        "Compressive_Strength_7d_MPa": "24.8",
        "Compressive_Strength_28d_MPa": "35",
        "Flexural_Strength_MPa": "7",
        "Strength_Test_Method": "GB/T 17671-1999 mortar 40x40x160 mm",
        "Strength_Notes": "Values from figure data labels. Flexural 7 d 5.6 MPa."
      },
      {
        "Source_ID": "SRC-W4287832583",
        "Material_ID": "MAT-0001",
        "Experiment_ID": "EXP-0011",
        "Mix_ID": "ISD-5-S5",
        "Steel_Slag_Type": "Other Steel Slag",
        "SCM_Replacement_pct": "12",
        "Cement_Type": "P·O 42.5",
        "Other_SCMs": "Iron tailings + desulfurization ash (IT:SS:DA = 1:2:2)",
        "Water_Binder_Ratio": "0.5",
        "Admixtures": "Na2SiO3 1.2% of admixture",
        "Mix_Proportion_Notes": "Mortar: cement 315 g + admixture 135 g (30%), ISO sand 1350 g, water 225 g. Steel slag 54 g; Na2SiO3 1.2% of admixture.; SCM_Replacement_pct: SS share of binder",
        "Compressive_Strength_7d_MPa": "20.7",
        "Compressive_Strength_28d_MPa": "30",
        "Flexural_Strength_MPa": "8.5",
        "Strength_Test_Method": "GB/T 17671-1999 mortar 40x40x160 mm",
        "Strength_Notes": "Values from figure data labels. Flexural 7 d 5.2 MPa."
      },
      {
        "Source_ID": "SRC-W4287832583",
        "Material_ID": null,
        "Experiment_ID": "EXP-0012",
        "Mix_ID": "CC-1",
        "Steel_Slag_Type": "Other Steel Slag",
        "SCM_Replacement_pct": "0",
        "Cement_Type": "P·O 42.5",
        "Other_SCMs": null,
        "Water_Binder_Ratio": "0.44",
        "Admixtures": "P-II air-entraining water reducer 4.5 g",
        "Mix_Proportion_Notes": "Concrete: cement 420 g + ISD admixture 0% (IT:SS:DA 1:2:2), iron tailing waste rock 1110 g, iron tailing sand 740 g, water 185 g. 100 mm cubes.",
        "Compressive_Strength_7d_MPa": "37.6",
        "Compressive_Strength_28d_MPa": "48.7",
        "Flexural_Strength_MPa": null,
        "Strength_Test_Method": "GB/T 50081-2019, 100 mm cubes (factor 0.95)",
        "Strength_Notes": "Values from figure data labels. 14 d 43.5 MPa."
      },
      {
        "Source_ID": "SRC-W4287832583",
        "Material_ID": "MAT-0001",
        "Experiment_ID": "EXP-0013",
        "Mix_ID": "ISDC-1",
        "Steel_Slag_Type": "Other Steel Slag",
        "SCM_Replacement_pct": "4.0",
        "Cement_Type": "P·O 42.5",
        "Other_SCMs": "Iron tailings + desulfurization ash (IT:SS:DA = 1:2:2)",
        "Water_Binder_Ratio": "0.44",
        "Admixtures": "P-II air-entraining water reducer 4.5 g",
        "Mix_Proportion_Notes": "Concrete: cement 378 g + ISD admixture 10% (IT:SS:DA 1:2:2), iron tailing waste rock 1110 g, iron tailing sand 740 g, water 185 g. 100 mm cubes.; SCM_Replacement_pct: SS share of binder",
        "Compressive_Strength_7d_MPa": "32.4",
        "Compressive_Strength_28d_MPa": "46.7",
        "Flexural_Strength_MPa": null,
        "Strength_Test_Method": "GB/T 50081-2019, 100 mm cubes (factor 0.95)",
        "Strength_Notes": "Values from figure data labels. 14 d 41.3 MPa."
      },
      {
        "Source_ID": "SRC-W4287832583",
        "Material_ID": "MAT-0001",
        "Experiment_ID": "EXP-0014",
        "Mix_ID": "ISDC-2",
        "Steel_Slag_Type": "Other Steel Slag",
        "SCM_Replacement_pct": "8.0",
        "Cement_Type": "P·O 42.5",
        "Other_SCMs": "Iron tailings + desulfurization ash (IT:SS:DA = 1:2:2)",
        "Water_Binder_Ratio": "0.44",
        "Admixtures": "P-II air-entraining water reducer 4.5 g",
        "Mix_Proportion_Notes": "Concrete: cement 336 g + ISD admixture 20% (IT:SS:DA 1:2:2), iron tailing waste rock 1110 g, iron tailing sand 740 g, water 185 g. 100 mm cubes.; SCM_Replacement_pct: SS share of binder",
        "Compressive_Strength_7d_MPa": "34",
        "Compressive_Strength_28d_MPa": "47.4",
        "Flexural_Strength_MPa": null,
        "Strength_Test_Method": "GB/T 50081-2019, 100 mm cubes (factor 0.95)",
        "Strength_Notes": "Values from figure data labels. 14 d 40 MPa."
      },
      {
        "Source_ID": "SRC-W4287832583",
        "Material_ID": "MAT-0001",
        "Experiment_ID": "EXP-0015",
        "Mix_ID": "ISDC-3",
        "Steel_Slag_Type": "Other Steel Slag",
        "SCM_Replacement_pct": "12.0",
        "Cement_Type": "P·O 42.5",
        "Other_SCMs": "Iron tailings + desulfurization ash (IT:SS:DA = 1:2:2)",
        "Water_Binder_Ratio": "0.44",
        "Admixtures": "P-II air-entraining water reducer 4.5 g",
        "Mix_Proportion_Notes": "Concrete: cement 294 g + ISD admixture 30% (IT:SS:DA 1:2:2), iron tailing waste rock 1110 g, iron tailing sand 740 g, water 185 g. 100 mm cubes.; SCM_Replacement_pct: SS share of binder",
        "Compressive_Strength_7d_MPa": "27.1",
        "Compressive_Strength_28d_MPa": "40.2",
        "Flexural_Strength_MPa": null,
        "Strength_Test_Method": "GB/T 50081-2019, 100 mm cubes (factor 0.95)",
        "Strength_Notes": "Values from figure data labels. 14 d 35.5 MPa."
      }
    ],
    "7 Durability": [
      {
        "Source_ID": "SRC-W4287832583",
        "Material_ID": null,
        "Experiment_ID": "EXP-0012",
        "Mix_ID": "CC-1",
        "Steel_Slag_Type": "Other Steel Slag",
        "Test_Category": "Permeability",
        "Test_Method": "MIP AutoPore IV 9510, 28 d",
        "Test_Age": "28 d",
        "Permeability": "Total pore volume 0.07835 mL/g; most probable pore 77.1 nm; harmful 34.8%, multi-harmful 22.8%",
        "Durability_Notes": "Table 6."
      },
      {
        "Source_ID": "SRC-W4287832583",
        "Material_ID": "MAT-0001",
        "Experiment_ID": "EXP-0014",
        "Mix_ID": "ISDC-2",
        "Steel_Slag_Type": "Other Steel Slag",
        "Test_Category": "Permeability",
        "Test_Method": "MIP AutoPore IV 9510, 28 d",
        "Test_Age": "28 d",
        "Permeability": "0.06730 mL/g; 55.3 nm; harmful 27.14%, multi-harmful 28.38%",
        "Durability_Notes": "Table 6."
      },
      {
        "Source_ID": "SRC-W4287832583",
        "Material_ID": "MAT-0001",
        "Experiment_ID": "EXP-0015",
        "Mix_ID": "ISDC-3",
        "Steel_Slag_Type": "Other Steel Slag",
        "Test_Category": "Permeability",
        "Test_Method": "MIP AutoPore IV 9510, 28 d",
        "Test_Age": "28 d",
        "Permeability": "0.07506 mL/g; 40.26 nm; harmful 16.09%, multi-harmful 29.44%",
        "Durability_Notes": "Table 6."
      }
    ],
    "8 Carbon Uptake": [],
    "9 Citations & Provenance": [
      {
        "Source_ID": "SRC-W4287832583",
        "Material_ID": null,
        "Experiment_ID": "EXP-0001",
        "Fact_or_Data_Element": "Compressive_Strength_28d_MPa",
        "Reported_Value": "43.3",
        "Unit": "MPa",
        "Page_or_Table_or_Figure": "Fig. 2-4, p.6-8",
        "Extraction_Method": "Manual reading of figure labels (Claude)",
        "Original_Source_Text_or_Excerpt": "C-1 label 43.3",
        "Confidence": "High",
        "Reviewer": "claude-extraction",
        "Review_Date": "2026-11-06"
      },
      {
        "Source_ID": "SRC-W4287832583",
        "Material_ID": "MAT-0001",
        "Experiment_ID": "EXP-0002",
        "Fact_or_Data_Element": "Compressive_Strength_28d_MPa",
        "Reported_Value": "33.3",
        "Unit": "MPa",
        "Page_or_Table_or_Figure": "Fig. 2-4, p.6-8",
        "Extraction_Method": "Manual reading of figure labels (Claude)",
        "Original_Source_Text_or_Excerpt": "ISD-1 label 33.3",
        "Confidence": "High",
        "Reviewer": "claude-extraction",
        "Review_Date": "2026-11-06"
      },
      {
        "Source_ID": "SRC-W4287832583",
        "Material_ID": "MAT-0001",
        "Experiment_ID": "EXP-0003",
        "Fact_or_Data_Element": "Compressive_Strength_28d_MPa",
        "Reported_Value": "32.6",
        "Unit": "MPa",
        "Page_or_Table_or_Figure": "Fig. 2-4, p.6-8",
        "Extraction_Method": "Manual reading of figure labels (Claude)",
        "Original_Source_Text_or_Excerpt": "ISD-2 label 32.6",
        "Confidence": "High",
        "Reviewer": "claude-extraction",
        "Review_Date": "2026-11-06"
      },
      {
        "Source_ID": "SRC-W4287832583",
        "Material_ID": "MAT-0001",
        "Experiment_ID": "EXP-0004",
        "Fact_or_Data_Element": "Compressive_Strength_28d_MPa",
        "Reported_Value": "33.9",
        "Unit": "MPa",
        "Page_or_Table_or_Figure": "Fig. 2-4, p.6-8",
        "Extraction_Method": "Manual reading of figure labels (Claude)",
        "Original_Source_Text_or_Excerpt": "ISD-3 label 33.9",
        "Confidence": "High",
        "Reviewer": "claude-extraction",
        "Review_Date": "2026-11-06"
      },
      {
        "Source_ID": "SRC-W4287832583",
        "Material_ID": "MAT-0001",
        "Experiment_ID": "EXP-0005",
        "Fact_or_Data_Element": "Compressive_Strength_28d_MPa",
        "Reported_Value": "36.1",
        "Unit": "MPa",
        "Page_or_Table_or_Figure": "Fig. 2-4, p.6-8",
        "Extraction_Method": "Manual reading of figure labels (Claude)",
        "Original_Source_Text_or_Excerpt": "The 7 d and 28 d compressive strengths of the ISD system reached 24.9 MPa and 36.1 Mpa, respectively, when the ratio of iron tailings:steel slag:desulfurization ash = 1:1:1.",
        "Confidence": "High",
        "Reviewer": "claude-extraction",
        "Review_Date": "2026-11-06"
      },
      {
        "Source_ID": "SRC-W4287832583",
        "Material_ID": "MAT-0001",
        "Experiment_ID": "EXP-0006",
        "Fact_or_Data_Element": "Compressive_Strength_28d_MPa",
        "Reported_Value": "35.5",
        "Unit": "MPa",
        "Page_or_Table_or_Figure": "Fig. 2-4, p.6-8",
        "Extraction_Method": "Manual reading of figure labels (Claude)",
        "Original_Source_Text_or_Excerpt": "ISD-5 label 35.5",
        "Confidence": "High",
        "Reviewer": "claude-extraction",
        "Review_Date": "2026-11-06"
      },
      {
        "Source_ID": "SRC-W4287832583",
        "Material_ID": "MAT-0001",
        "Experiment_ID": "EXP-0007",
        "Fact_or_Data_Element": "Compressive_Strength_28d_MPa",
        "Reported_Value": "34.9",
        "Unit": "MPa",
        "Page_or_Table_or_Figure": "Fig. 2-4, p.6-8",
        "Extraction_Method": "Manual reading of figure labels (Claude)",
        "Original_Source_Text_or_Excerpt": "ISD-5-S1 label 34.9",
        "Confidence": "High",
        "Reviewer": "claude-extraction",
        "Review_Date": "2026-11-06"
      },
      {
        "Source_ID": "SRC-W4287832583",
        "Material_ID": "MAT-0001",
        "Experiment_ID": "EXP-0008",
        "Fact_or_Data_Element": "Compressive_Strength_28d_MPa",
        "Reported_Value": "31.2",
        "Unit": "MPa",
        "Page_or_Table_or_Figure": "Fig. 2-4, p.6-8",
        "Extraction_Method": "Manual reading of figure labels (Claude)",
        "Original_Source_Text_or_Excerpt": "ISD-5-S2 label 31.2",
        "Confidence": "High",
        "Reviewer": "claude-extraction",
        "Review_Date": "2026-11-06"
      },
      {
        "Source_ID": "SRC-W4287832583",
        "Material_ID": "MAT-0001",
        "Experiment_ID": "EXP-0009",
        "Fact_or_Data_Element": "Compressive_Strength_28d_MPa",
        "Reported_Value": "27.9",
        "Unit": "MPa",
        "Page_or_Table_or_Figure": "Fig. 2-4, p.6-8",
        "Extraction_Method": "Manual reading of figure labels (Claude)",
        "Original_Source_Text_or_Excerpt": "ISD-5-S3 label 27.9",
        "Confidence": "High",
        "Reviewer": "claude-extraction",
        "Review_Date": "2026-11-06"
      },
      {
        "Source_ID": "SRC-W4287832583",
        "Material_ID": "MAT-0001",
        "Experiment_ID": "EXP-0010",
        "Fact_or_Data_Element": "Compressive_Strength_28d_MPa",
        "Reported_Value": "35",
        "Unit": "MPa",
        "Page_or_Table_or_Figure": "Fig. 2-4, p.6-8",
        "Extraction_Method": "Manual reading of figure labels (Claude)",
        "Original_Source_Text_or_Excerpt": "ISD-5-S4 label 35",
        "Confidence": "High",
        "Reviewer": "claude-extraction",
        "Review_Date": "2026-11-06"
      },
      {
        "Source_ID": "SRC-W4287832583",
        "Material_ID": "MAT-0001",
        "Experiment_ID": "EXP-0011",
        "Fact_or_Data_Element": "Compressive_Strength_28d_MPa",
        "Reported_Value": "30",
        "Unit": "MPa",
        "Page_or_Table_or_Figure": "Fig. 2-4, p.6-8",
        "Extraction_Method": "Manual reading of figure labels (Claude)",
        "Original_Source_Text_or_Excerpt": "ISD-5-S5 label 30",
        "Confidence": "High",
        "Reviewer": "claude-extraction",
        "Review_Date": "2026-11-06"
      },
      {
        "Source_ID": "SRC-W4287832583",
        "Material_ID": null,
        "Experiment_ID": "EXP-0012",
        "Fact_or_Data_Element": "Compressive_Strength_28d_MPa",
        "Reported_Value": "48.7",
        "Unit": "MPa",
        "Page_or_Table_or_Figure": "Fig. 6, p.10",
        "Extraction_Method": "Manual reading of figure labels (Claude)",
        "Original_Source_Text_or_Excerpt": "CC-1 label 48.7",
        "Confidence": "High",
        "Reviewer": "claude-extraction",
        "Review_Date": "2026-11-06"
      },
      {
        "Source_ID": "SRC-W4287832583",
        "Material_ID": "MAT-0001",
        "Experiment_ID": "EXP-0013",
        "Fact_or_Data_Element": "Compressive_Strength_28d_MPa",
        "Reported_Value": "46.7",
        "Unit": "MPa",
        "Page_or_Table_or_Figure": "Fig. 6, p.10",
        "Extraction_Method": "Manual reading of figure labels (Claude)",
        "Original_Source_Text_or_Excerpt": "ISDC-1 label 46.7",
        "Confidence": "High",
        "Reviewer": "claude-extraction",
        "Review_Date": "2026-11-06"
      },
      {
        "Source_ID": "SRC-W4287832583",
        "Material_ID": "MAT-0001",
        "Experiment_ID": "EXP-0014",
        "Fact_or_Data_Element": "Compressive_Strength_28d_MPa",
        "Reported_Value": "47.4",
        "Unit": "MPa",
        "Page_or_Table_or_Figure": "Fig. 6, p.10",
        "Extraction_Method": "Manual reading of figure labels (Claude)",
        "Original_Source_Text_or_Excerpt": "ISDC-2 label 47.4",
        "Confidence": "High",
        "Reviewer": "claude-extraction",
        "Review_Date": "2026-11-06"
      },
      {
        "Source_ID": "SRC-W4287832583",
        "Material_ID": "MAT-0001",
        "Experiment_ID": "EXP-0015",
        "Fact_or_Data_Element": "Compressive_Strength_28d_MPa",
        "Reported_Value": "40.2",
        "Unit": "MPa",
        "Page_or_Table_or_Figure": "Fig. 6, p.10",
        "Extraction_Method": "Manual reading of figure labels (Claude)",
        "Original_Source_Text_or_Excerpt": "ISDC-3 label 40.2",
        "Confidence": "High",
        "Reviewer": "claude-extraction",
        "Review_Date": "2026-11-06"
      },
      {
        "Source_ID": "SRC-W4287832583",
        "Material_ID": "MAT-0001",
        "Experiment_ID": "EXP-0002",
        "Fact_or_Data_Element": "CaO_pct",
        "Reported_Value": "42.65",
        "Unit": "%",
        "Page_or_Table_or_Figure": "Table 1, p.3",
        "Extraction_Method": "Manual reading (Claude)",
        "Original_Source_Text_or_Excerpt": "CaO 7.77 42.65 93.85",
        "Confidence": "High",
        "Reviewer": "claude-extraction",
        "Review_Date": "2026-11-06"
      }
    ]
  },
  "reference_cleaned": "2026-11-10 (v9 rules: number columns hold numbers, fixed test categories)"
}
