Repository: DivyaK751/Steel-Slag-SLM

# Steel-Slag-SLM

## Missing abstracts

Some papers have no abstract on OpenAlex. `fill-abstracts` downloads each one's PDF from Drive,
sends its first 3 pages to Gemini with
[prompts/extract_abstract.yaml](prompts/extract_abstract.yaml), and writes the abstract back to
the `papers` table. It runs nightly after the fetch, and can be run by hand:

```bash
uv run fill-abstracts --max-papers 5 --dry-run  # log the abstracts, write nothing
uv run fill-abstracts                           # every paper still missing an abstract
```

`abstract_source` records where each abstract came from:

| Value | Meaning |
|---|---|
| `openalex` | From OpenAlex |

File: human_extracted_data/extractions/W4296433278.json
{
  "openalex_id": "W4296433278",
  "status": "Extracted",
  "notes": "Ladle slag as 20% co-binder in alkali-activated fayalite slag mortars; durability under acid/sulfate-chloride/freeze-thaw.",
  "sheets": {
    "1 Scientific Literature": [
      {
        "Source_ID": "SRC-W4296433278",
        "Title": "Durability of alkali-activated Fe-rich fayalite slag-based mortars subjected to different environmental conditions",
        "Authors": "Adeolu Adediran, Juho Yliniemi, Valter Carvelli, Elijah Adesanya, Mirja Illikainen",
        "Publication_Year": "2022",
        "Publication_Type": "Journal Article",
        "Journal_or_Source": "Cement and Concrete Research 162 (2022) 106984",
        "DOI_or_URL": "10.1016/j.cemconres.2022.106984",
        "Country_or_Region": "Finland; Italy",
        "Steel_Slag_Type": "Ladle",
        "Study_Objective": "Evaluate shrinkage and durability (acid, sulfate+chloride, freeze-thaw, dry-wet) of alkali-activated fayalite slag mortars with 20% ladle slag or BFS co-binder.",
        "Abstract_or_Key_Finding": "LS or BFS co-binders raised 28 d strength (AAFS 19, AAFS-BFS 40, AAFS-LS 48 MPa), lowered porosity and greatly improved durability; sole FS mortars disintegrated after 180 freeze-thaw cycles in water, acid and sulfate-chloride. LS increased drying shrinkage most.",
        "Full_Text_Access": "Open",
        "Data_Extraction_Status": "Extracted",
        "Relevant_To_SCM": "Yes",
        "Notes": "Ladle slag is a co-binder in an AAM, not a Portland cement replacement."
      }
    ],
    "2 Feedstock Chemistry": [
      {
        "Source_ID": "SRC-W4296433278",
        "Material_ID": "MAT-0001",
        "Experiment_ID": "EXP-0001",
        "Steel_Slag_Type": "Ladle",
        "Source/Origin": "SSAB, Raahe, Finland; from slag cooling pit after natural cooling",
        "CaO_pct": "48.6",
        "SiO2_pct": "9.3",
        "Al2O3_pct": "29.6",
        "Fe2O3_pct": "1.8",
        "MgO_pct": "6.6",
        "SO3_pct": "0.4",
        "Na2O_pct": "0.2",
        "K2O_pct": "0.03",
        "TiO2_pct": "1.5",
        "P2O5_pct": "0.03",
        "MnO_pct": "0.9",
        "LOI_pct": "1.3",
        "Analysis_Method": "XRF",
        "Basis_As_Reported": "wt%",
        "Notes": "Table 1, XRF melt fused tablet; LOI at 950 °C. QXRD (Table 2): mayenite 30.9, gamma-C2S 21.3, C3A 12.9, Q-phase 14.4, periclase 8.2, perovskite 1.3, amorphous 11%. Density 3.0 g/cm3."
      }
    ],
    "3 Processing": [
      {
        "Source_ID": "SRC-W4296433278",
        "Material_ID": "MAT-0001",
        "Experiment_ID": "EXP-0001",
        "Steel_Slag_Type": "Ladle",
        "Initial_Material_Form": "Naturally cooled LS",
        "Processing_Method": "Sieving; Drying; Milling",
        "Equipment_or_Process": "2 mm sieve (remove steel flakes); ball mill TPR-D-950-V-FU-EH (Germatec), 82 rpm, 150 steel balls",
        "Dry_or_Wet": "Dry",
        "Process_Temperature_C": "60",
        "Residence_Time": "Drying 24 h; milling 2 h (2 kg batch)",
        "Post_Process_Form": "Powder d50 9.6 um",
        "Processing_Notes": "Process_Temperature_C: 60 (drying)"
      }
    ],
    "4 Particle Size": [
      {
        "Source_ID": "SRC-W4296433278",
        "Material_ID": "MAT-0001",
        "Experiment_ID": "EXP-0001",
        "Steel_Slag_Type": "Ladle",
        "Measurement_Method": "Laser diffraction (Beckman Coulter LS 13320), isopropanol dispersant",
        "D10_um": "1.3",
        "D50_um": "9.6",
        "D90_um": "45.3",
        "Target_Size_um": "10",
        "Grinding_Time": "2 h",
        "Grinding_Equipment": "Ball mill",
        "Particle_Size_Notes": "Target size is a d50"
      }
    ],
    "5 Activation": [
      {
        "Source_ID": "SRC-W4296433278",
        "Material_ID": "MAT-0001",
        "Experiment_ID": "EXP-0001",
        "Steel_Slag_Type": "Ladle",
        "Activation_Type": "Chemical",
        "Activator_or_Additive": "Sodium silicate solution + 10 M NaOH",
        "Activator_Dosage": "22.5 g NaOH sol. + 22.5 g Na-silicate sol. per 100 g binder",
        "Activator_Concentration": "NaOH 10 M; SiO2/Na2O = 1.0, H2O/Na2O = 15.7",
        "Activation_Temperature_C": "23",
        "Activation_Time": "28 d sealed",
        "Chemical_Activation": "Alkali activation",
        "Activation_Notes": "Gels: C-A-S-H, C-(N)-A-S-H, N-F-S."
      }
    ],
    "6 Concrete Performance": [
      {
        "Source_ID": "SRC-W4296433278",
        "Material_ID": "MAT-0001",
        "Experiment_ID": "EXP-0001",
        "Mix_ID": "AAFS-LS",
        "Steel_Slag_Type": "Ladle",
        "SCM_Replacement_pct": "20",
        "Cement_Type": "None (alkali-activated)",
        "Other_SCMs": "Fayalite slag 80 g (binder) + granular FS aggregate 200 g",
        "Mix_Proportion_Notes": "FS 80 g, LS 20 g, FSA 200 g, SH 22.5 g, SS 22.5 g; aggregate/binder 2. 50 mm cubes.; SCM_Replacement_pct: 20 (LS replacing FS binder)",
        "Compressive_Strength_28d_MPa": "48",
        "Strength_Test_Method": "Zwick 100 kN, 2.4 kN/s, 50 mm cubes",
        "Strength_Notes": "Reference AAFS 19 MPa; AAFS-BFS 40 MPa."
      }
    ],
    "7 Durability": [
      {
        "Source_ID": "SRC-W4296433278",
        "Material_ID": "MAT-0001",
        "Experiment_ID": "EXP-0001",
        "Mix_ID": "AAFS-LS",
        "Steel_Slag_Type": "Ladle",
        "Test_Category": "Sulfate attack",
        "Test_Method": "Sulfuric acid 5%, freeze-thaw (-18/+4 °C)",
        "Test_Age": "90 cycles",
        "Durability_Result": "Compressive strength 48 -> ~15 MPa; mass loss ~10%",
        "Durability_Notes": "From Fig. 6-7 (approximate) and text; sole fayalite slag mix (AAFS) disintegrated after 180 cycles; AAFS-BFS (no steel slag) not extracted."
      },
      {
        "Source_ID": "SRC-W4296433278",
        "Material_ID": "MAT-0001",
        "Experiment_ID": "EXP-0001-2",
        "Mix_ID": "AAFS-LS",
        "Steel_Slag_Type": "Ladle",
        "Test_Category": "Sulfate attack",
        "Test_Method": "Sulfuric acid 5%, freeze-thaw (-18/+4 °C)",
        "Test_Age": "180 cycles",
        "Durability_Result": "Compressive strength 48 -> 12 MPa; mass loss 20%",
        "Durability_Notes": "From Fig. 6-7 (approximate) and text; sole fayalite slag mix (AAFS) disintegrated after 180 cycles; AAFS-BFS (no steel slag) not extracted."
      },
      {
        "Source_ID": "SRC-W4296433278",
        "Material_ID": "MAT-0001",
        "Experiment_ID": "EXP-0001",
        "Mix_ID": "AAFS-LS",
        "Steel_Slag_Type": "Ladle",
        "Test_Category": "Sulfate attack",
        "Test_Method": "Sulfuric acid 5%, room temperature immersion",
        "Test_Age": "30 d",
        "Durability_Result": "Compressive strength 48 -> ~28 MPa; mass loss ~4%",
        "Durability_Notes": "From Fig. 6-7 (approximate) and text; sole fayalite slag mix (AAFS) disintegrated after 180 cycles; AAFS-BFS (no steel slag) not extracted."
      },
      {
        "Source_ID": "SRC-W4296433278",
        "Material_ID": "MAT-0001",
        "Experiment_ID": "EXP-0001-2",
        "Mix_ID": "AAFS-LS",
        "Steel_Slag_Type": "Ladle",
        "Test_Category": "Sulfate attack",
        "Test_Method": "Sulfuric acid 5%, room temperature immersion",
        "Test_Age": "60 d",
        "Durability_Result": "Compressive strength 48 -> 23 MPa; mass loss 7.1%",
        "Durability_Notes": "From Fig. 6-7 (approximate) and text; sole fayalite slag mix (AAFS) disintegrated after 180 cycles; AAFS-BFS (no steel slag) not extracted."
      },
      {
        "Source_ID": "SRC-W4296433278",
        "Material_ID": "MAT-0001",
        "Experiment_ID": "EXP-0001",
        "Mix_ID": "AAFS-LS",
        "Steel_Slag_Type": "Ladle",
        "Test_Category": "Freeze-thaw",
        "Test_Method": "5% Na2SO4 + 3% NaCl, freeze-thaw",
        "Test_Age": "90 cycles",
        "Durability_Result": "Compressive strength 48 -> ~28.5 MPa; mass loss ~3%",
        "Durability_Notes": "From Fig. 6-7 (approximate) and text; sole fayalite slag mix (AAFS) disintegrated after 180 cycles; AAFS-BFS (no steel slag) not extracted."
      },
      {
        "Source_ID": "SRC-W4296433278",
        "Material_ID": "MAT-0001",
        "Experiment_ID": "EXP-0001-2",
        "Mix_ID": "AAFS-LS",
        "Steel_Slag_Type": "Ladle",
        "Test_Category": "Freeze-thaw",
        "Test_Method": "5% Na2SO4 + 3% NaCl, freeze-thaw",
        "Test_Age": "180 cycles",
        "Durability_Result": "Compressive strength 48 -> 20 MPa; mass loss 10%",
        "Durability_Notes": "From Fig. 6-7 (approximate) and text; sole fayalite slag mix (AAFS) disintegrated after 180 cycles; AAFS-BFS (no steel slag) not extracted."
      },
      {
        "Source_ID": "SRC-W4296433278",
        "Material_ID": "MAT-0001",
        "Experiment_ID": "EXP-0001",
        "Mix_ID": "AAFS-LS",
        "Steel_Slag_Type": "Ladle",
        "Test_Category": "Chloride penetration",
        "Test_Method": "5% Na2SO4 + 3% NaCl, room temperature",
        "Test_Age": "30 d",
        "Durability_Result": "Compressive strength 48 -> ~44 MPa; mass loss ~1%",
        "Durability_Notes": "From Fig. 6-7 (approximate) and text; sole fayalite slag mix (AAFS) disintegrated after 180 cycles; AAFS-BFS (no steel slag) not extracted."
      },
      {
        "Source_ID": "SRC-W4296433278",
        "Material_ID": "MAT-0001",
        "Experiment_ID": "EXP-0001-2",
        "Mix_ID": "AAFS-LS",
        "Steel_Slag_Type": "Ladle",
        "Test_Category": "Chloride penetration",
        "Test_Method": "5% Na2SO4 + 3% NaCl, room temperature",
        "Test_Age": "60 d",
        "Durability_Result": "Compressive strength 48 -> 41 MPa; mass loss 2.2%",
        "Durability_Notes": "From Fig. 6-7 (approximate) and text; sole fayalite slag mix (AAFS) disintegrated after 180 cycles; AAFS-BFS (no steel slag) not extracted."
      },
      {
        "Source_ID": "SRC-W4296433278",
        "Material_ID": "MAT-0001",
        "Experiment_ID": "EXP-0001",
        "Mix_ID": "AAFS-LS",
        "Steel_Slag_Type": "Ladle",
        "Test_Category": "Freeze-thaw",
        "Test_Method": "Freeze-thaw in water (ASTM C666)",
        "Test_Age": "90 cycles",
        "Durability_Result": "Compressive strength 48 -> ~34 MPa; mass loss ~2.5%",
        "Durability_Notes": "From Fig. 6-7 (approximate) and text; sole fayalite slag mix (AAFS) disintegrated after 180 cycles; AAFS-BFS (no steel slag) not extracted."
      },
      {
        "Source_ID": "SRC-W4296433278",
        "Material_ID": "MAT-0001",
        "Experiment_ID": "EXP-0001-2",
        "Mix_ID": "AAFS-LS",
        "Steel_Slag_Type": "Ladle",
        "Test_Category": "Freeze-thaw",
        "Test_Method": "Freeze-thaw in water (ASTM C666)",
        "Test_Age": "180 cycles",
        "Durability_Result": "Compressive strength 48 -> 30 MPa; mass loss 6.1%",
        "Durability_Notes": "From Fig. 6-7 (approximate) and text; sole fayalite slag mix (AAFS) disintegrated after 180 cycles; AAFS-BFS (no steel slag) not extracted."
      },
      {
        "Source_ID": "SRC-W4296433278",
        "Material_ID": "MAT-0001",
        "Experiment_ID": "EXP-0001",
        "Mix_ID": "AAFS-LS",
        "Steel_Slag_Type": "Ladle",
        "Test_Category": "Other",
        "Test_Method": "Dry-wet cycles (24 h water / 24 h dry)",
        "Test_Age": "30 d",
        "Durability_Result": "Compressive strength 48 -> 46 MPa",
        "Durability_Notes": "From Fig. 6-7 (approximate) and text; sole fayalite slag mix (AAFS) disintegrated after 180 cycles; AAFS-BFS (no steel slag) not extracted."
      },
      {
        "Source_ID": "SRC-W4296433278",
        "Material_ID": "MAT-0001",
        "Experiment_ID": "EXP-0001-2",
        "Mix_ID": "AAFS-LS",
        "Steel_Slag_Type": "Ladle",
        "Test_Category": "Other",
        "Test_Method": "Dry-wet cycles (24 h water / 24 h dry)",
        "Test_Age": "60 d",
        "Durability_Result": "Compressive strength 48 -> 43 MPa",
        "Durability_Notes": "From Fig. 6-7 (approximate) and text; sole fayalite slag mix (AAFS) disintegrated after 180 cycles; AAFS-BFS (no steel slag) not extracted."
      },
      {
        "Source_ID": "SRC-W4296433278",
        "Material_ID": "MAT-0001",
        "Experiment_ID": "EXP-0001",
        "Mix_ID": "AAFS-LS",
        "Steel_Slag_Type": "Ladle",
        "Test_Category": "Other",
        "Test_Method": "Drying shrinkage EN 12617-4, RH 60-65%",
        "Test_Age": "90 d",
        "Durability_Result": "Drying shrinkage ~0.49% (highest of 3 mixes; AAFS ~0.40%)",
        "Durability_Notes": "Fig. 2."
      }
    ],
    "8 Carbon Uptake": [],
    "9 Citations & Provenance": [
      {
        "Source_ID": "SRC-W4296433278",
        "Material_ID": "MAT-0001",
        "Experiment_ID": "EXP-0001",
        "Fact_or_Data_Element": "Compressive_Strength_28d_MPa",
        "Reported_Value": "48",
        "Unit": "MPa",
        "Page_or_Table_or_Figure": "p.8",
        "Extraction_Method": "Manual reading (Claude)",
        "Original_Source_Text_or_Excerpt": "the initial average compressive strengths of the mortar samples of AAFS, AAFS-BFS and AAFS-LS after 28 days of curing at room temperature were 19, 40, and 48 MPa",
        "Confidence": "High",
        "Reviewer": "claude-extraction",
        "Review_Date": "2026-11-06"
      },
      {
        "Source_ID": "SRC-W4296433278",
        "Material_ID": "MAT-0001",
        "Experiment_ID": "EXP-0001",
        "Fact_or_Data_Element": "CaO_pct",
        "Reported_Value": "48.6",
        "Unit": "wt%",
        "Page_or_Table_or_Figure": "Table 1, p.2",
        "Extraction_Method": "Manual reading (Claude)",
        "Original_Source_Text_or_Excerpt": "CaO 1.9 38.5 48.6",
        "Confidence": "High",
        "Reviewer": "claude-extraction",
        "Review_Date": "2026-11-06"
      },
      {
        "Source_ID": "SRC-W4296433278",
        "Material_ID": "MAT-0001",
        "Experiment_ID": "EXP-0001",
        "Fact_or_Data_Element": "Mass_loss_acid_RT_60d_pct",
        "Reported_Value": "7.1",
        "Unit": "%",
        "Page_or_Table_or_Figure": "p.7",
        "Extraction_Method": "Manual reading (Claude)",
        "Original_Source_Text_or_Excerpt": "After 60 days of immersion in acid solution at room temperature, AAFS-LS and AAFS-BFS lost only 7.1 % and 5.3 %",
        "Confidence": "High",
        "Reviewer": "claude-extraction",
        "Review_Date": "2026-11-06"
      },
      {
        "Source_ID": "SRC-W4296433278",
        "Material_ID": "MAT-0001",
        "Experiment_ID": "EXP-0001",
        "Fact_or_Data_Element": "Compressive_after_180FT_water_MPa",
        "Reported_Value": "30",
        "Unit": "MPa",
        "Page_or_Table_or_Figure": "p.9",
        "Extraction_Method": "Manual reading (Claude)",
        "Original_Source_Text_or_Excerpt": "After 180 freeze-thaw cycles in water, the compressive strength of AAFS-LS and AAFS-BFS decreased to 30 and 20 MPa",
        "Confidence": "High",
        "Reviewer": "claude-extraction",
        "Review_Date": "2026-11-06"
      },
      {
        "Source_ID": "SRC-W4296433278",
        "Material_ID": "MAT-0001",
        "Experiment_ID": "EXP-0001",
        "Fact_or_Data_Element": "Compressive_after_60d_sulfate_chloride_RT_MPa",
        "Reported_Value": "41",
        "Unit": "MPa",
        "Page_or_Table_or_Figure": "p.9",
        "Extraction_Method": "Manual reading (Claude)",
        "Original_Source_Text_or_Excerpt": "After 60 days of exposure in combined sulfate and chloride solution at room temperature, the compressive strength of AAFS-LS, AAFS-BFS and AAFS was 41, 28, and 13 MPa",
        "Confidence": "High",
        "Reviewer": "claude-extraction",
        "Review_Date": "2026-11-06"
      }
    ]
  },
  "reference_cleaned": "2026-11-11 (v9 rules applied; not re-read against the PDF)"
}

File: human_extracted_data/extractions/W4297936954.json
{
  "openalex_id": "W4297936954",
  "status": "Extracted",
  "notes": "Composite neutral activator for TISCO steel slag powder + cement; replacement level ambiguous (7:3).",
  "sheets": {
    "1 Scientific Literature": [
      {
        "Source_ID": "SRC-W4297936954",
        "Title": "Effect of neutral activator on properties of steel slag powder-cement composite cementitious material",
        "Authors": "J Yi, D Cai, J Xiao, Z Shi, Z Li, C Wu",
        "Publication_Year": "2022",
        "Publication_Type": "Journal Article",
        "Journal_or_Source": "International Journal of Multiphysics, Vol. 16, No. 3, pp. 299-316",
        "Country_or_Region": "China",
        "Steel_Slag_Type": "Other Steel Slag",
        "Study_Objective": "Determine optimal composite (neutral) activator for TISCO steel slag powder and study hydration of activated SSP-cement composite with 30% cement.",
        "Abstract_or_Key_Finding": "Optimal ratio gypsum:silica fume:sodium sulfate:sodium aluminate:self-made activator = 2.5:2.5:1:0.5:0.5. At 28 d, hydrate morphology similar to cement with no unhydrated particles; less periclase in activated system; more C-S-H and AFt than cement at 7 d.",
        "Full_Text_Access": "Open",
        "Data_Extraction_Status": "Extracted",
        "Relevant_To_SCM": "Yes",
        "Notes": "DOI not printed. Intended for pavement base."
      }
    ],
    "2 Feedstock Chemistry": [
      {
        "Source_ID": "SRC-W4297936954",
        "Material_ID": "MAT-0001",
        "Experiment_ID": "EXP-0001",
        "Steel_Slag_Type": "Other Steel Slag",
        "Source/Origin": "Taiyuan Iron and Steel (TISCO), China; after iron removal and grinding",
        "CaO_pct": "40.6",
        "SiO2_pct": "17.2",
        "Al2O3_pct": "5.5",
        "Fe2O3_pct": "17.5",
        "MgO_pct": "5.9",
        "Basis_As_Reported": "% (assumed wt)",
        "Notes": "Table 2. Density 3.35 g/cm3. Basicity R = 2.15 (high basicity). Analysis method not stated."
      }
    ],
    "3 Processing": [
      {
        "Source_ID": "SRC-W4297936954",
        "Material_ID": "MAT-0001",
        "Experiment_ID": "EXP-0001",
        "Steel_Slag_Type": "Other Steel Slag",
        "Processing_Method": "Magnetic Separation; Grinding",
        "Post_Process_Form": "Steel slag powder 401 m2/kg",
        "Processing_Notes": "Iron removal and grinding by supplier; activators co-milled 20 min; then SSP+cement milled 20 min."
      }
    ],
    "4 Particle Size": [
      {
        "Source_ID": "SRC-W4297936954",
        "Material_ID": "MAT-0001",
        "Experiment_ID": "EXP-0001",
        "Steel_Slag_Type": "Other Steel Slag",
        "Measurement_Method": "Specific surface area",
        "Blaine_m2_per_kg": "401"
      }
    ],
    "5 Activation": [
      {
        "Source_ID": "SRC-W4297936954",
        "Material_ID": "MAT-0001",
        "Experiment_ID": "EXP-0001",
        "Steel_Slag_Type": "Other Steel Slag",
        "Activation_Type": "Combined",
        "Activator_or_Additive": "Gypsum, silica fume, sodium sulfate, sodium aluminate, self-made neutral activator ZJ1",
        "Activator_Dosage": "Ratio 2.5:2.5:1:0.5:0.5",
        "Mechanical_Activation": "Activators co-milled with SSP 20 min in small ball mill",
        "Chemical_Activation": "Sulfate + silica fume + sodium salt composite activation",
        "Activation_Notes": "Optimum A1 = 2.5:2.5:1:0.5:0.5."
      },
      {
        "Source_ID": "SRC-W4297936954",
        "Material_ID": "MAT-0001",
        "Experiment_ID": "EXP-0002",
        "Steel_Slag_Type": "Other Steel Slag",
        "Activation_Type": "Combined",
        "Activator_or_Additive": "Gypsum, silica fume, sodium sulfate, sodium aluminate, self-made neutral activator ZJ1",
        "Activator_Dosage": "Ratio 2.5:2.5:0.5:1:0.5",
        "Mechanical_Activation": "Activators co-milled with SSP 20 min in small ball mill",
        "Chemical_Activation": "Sulfate + silica fume + sodium salt composite activation",
        "Activation_Notes": "Optimum A1 = 2.5:2.5:1:0.5:0.5."
      },
      {
        "Source_ID": "SRC-W4297936954",
        "Material_ID": "MAT-0001",
        "Experiment_ID": "EXP-0003",
        "Steel_Slag_Type": "Other Steel Slag",
        "Activation_Type": "Combined",
        "Activator_or_Additive": "Gypsum, silica fume, sodium sulfate, sodium aluminate, self-made neutral activator ZJ1",
        "Activator_Dosage": "Ratio 2.5:2.5:1:0.5:0",
        "Mechanical_Activation": "Activators co-milled with SSP 20 min in small ball mill",
        "Chemical_Activation": "Sulfate + silica fume + sodium salt composite activation",
        "Activation_Notes": "Optimum A1 = 2.5:2.5:1:0.5:0.5."
      },
      {
        "Source_ID": "SRC-W4297936954",
        "Material_ID": "MAT-0001",
        "Experiment_ID": "EXP-0004",
        "Steel_Slag_Type": "Other Steel Slag",
        "Activation_Type": "Combined",
        "Activator_or_Additive": "Gypsum, silica fume, sodium sulfate, sodium aluminate, self-made neutral activator ZJ2",
        "Activator_Dosage": "Ratio 2.5:2.5:1:0.5:0.5",
        "Mechanical_Activation": "Activators co-milled with SSP 20 min in small ball mill",
        "Chemical_Activation": "Sulfate + silica fume + sodium salt composite activation",
        "Activation_Notes": "Optimum A1 = 2.5:2.5:1:0.5:0.5."
      },
      {
        "Source_ID": "SRC-W4297936954",
        "Material_ID": "MAT-0001",
        "Experiment_ID": "EXP-0005",
        "Steel_Slag_Type": "Other Steel Slag",
        "Activation_Type": "Combined",
        "Activator_or_Additive": "Gypsum, silica fume, sodium sulfate, sodium aluminate, self-made neutral activator ZJ3",
        "Activator_Dosage": "Ratio 2.5:2.5:1:0.5:0.5",
        "Mechanical_Activation": "Activators co-milled with SSP 20 min in small ball mill",
        "Chemical_Activation": "Sulfate + silica fume + sodium salt composite activation",
        "Activation_Notes": "Optimum A1 = 2.5:2.5:1:0.5:0.5."
      },
      {
        "Source_ID": "SRC-W4297936954",
        "Material_ID": "MAT-0001",
        "Experiment_ID": "EXP-0006",
        "Steel_Slag_Type": "Other Steel Slag",
        "Activation_Type": "Combined",
        "Activator_or_Additive": "Gypsum, silica fume, sodium sulfate, sodium carbonate, self-made neutral activator ZJ1",
        "Activator_Dosage": "Ratio 2.5:2.5:1:0.5:0.5",
        "Mechanical_Activation": "Activators co-milled with SSP 20 min in small ball mill",
        "Chemical_Activation": "Sulfate + silica fume + sodium salt composite activation",
        "Activation_Notes": "Optimum A1 = 2.5:2.5:1:0.5:0.5."
      },
      {
        "Source_ID": "SRC-W4297936954",
        "Material_ID": "MAT-0001",
        "Experiment_ID": "EXP-0007",
        "Steel_Slag_Type": "Other Steel Slag",
        "Activation_Type": "Combined",
        "Activator_or_Additive": "Gypsum, silica fume, sodium sulfate, sodium carbonate, self-made neutral activator ZJ2",
        "Activator_Dosage": "Ratio 2.5:2.5:1:0.5:0.5",
        "Mechanical_Activation": "Activators co-milled with SSP 20 min in small ball mill",
        "Chemical_Activation": "Sulfate + silica fume + sodium salt composite activation",
        "Activation_Notes": "Optimum A1 = 2.5:2.5:1:0.5:0.5."
      },
      {
        "Source_ID": "SRC-W4297936954",
        "Material_ID": "MAT-0001",
        "Experiment_ID": "EXP-0008",
        "Steel_Slag_Type": "Other Steel Slag",
        "Activation_Type": "Combined",
        "Activator_or_Additive": "Gypsum, silica fume, sodium sulfate, sodium carbonate, self-made neutral activator ZJ3",
        "Activator_Dosage": "Ratio 2.5:2.5:1:0.5:0.5",
        "Mechanical_Activation": "Activators co-milled with SSP 20 min in small ball mill",
        "Chemical_Activation": "Sulfate + silica fume + sodium salt composite activation",
        "Activation_Notes": "Optimum A1 = 2.5:2.5:1:0.5:0.5."
      }
    ],
    "6 Concrete Performance": [
      {
        "Source_ID": "SRC-W4297936954",
        "Material_ID": "MAT-0001",
        "Experiment_ID": "EXP-0001",
        "Mix_ID": "A1",
        "Steel_Slag_Type": "Other Steel Slag",
        "SCM_Replacement_pct": null,
        "Cement_Type": "P.S.A 32.5 (Shanxi Jinpai)",
        "Water_Binder_Ratio": "0.28",
        "Admixtures": "Composite activator gypsum:silica fume:sodium sulfate:sodium aluminate:ZJ1 = 2.5:2.5:1:0.5:0.5",
        "Mix_Proportion_Notes": "Neat slurry 2 cm cubes, 20 °C water curing. Activator dosage relative to SSP not stated.; SCM_Replacement_pct: Unclear (SSP:cement 7:3 per text; abstract says 30% cement)",
        "Compressive_Strength_3d_MPa": "18.1",
        "Compressive_Strength_7d_MPa": "25.3",
        "Compressive_Strength_28d_MPa": "50.9",
        "Strength_Test_Method": "Neat paste 2x2x2 cm cubes",
        "Strength_Notes": "Values stated in text (p.304). Mortar results (Fig. 3-4) not extracted."
      },
      {
        "Source_ID": "SRC-W4297936954",
        "Material_ID": "MAT-0001",
        "Experiment_ID": "EXP-0002",
        "Mix_ID": "A2",
        "Steel_Slag_Type": "Other Steel Slag",
        "SCM_Replacement_pct": null,
        "Cement_Type": "P.S.A 32.5 (Shanxi Jinpai)",
        "Water_Binder_Ratio": "0.28",
        "Admixtures": "Composite activator gypsum:silica fume:sodium sulfate:sodium aluminate:ZJ1 = 2.5:2.5:0.5:1:0.5",
        "Mix_Proportion_Notes": "Neat slurry 2 cm cubes, 20 °C water curing. Activator dosage relative to SSP not stated.; SCM_Replacement_pct: Unclear (SSP:cement 7:3 per text; abstract says 30% cement)",
        "Compressive_Strength_3d_MPa": "16.5",
        "Compressive_Strength_7d_MPa": "21.4",
        "Compressive_Strength_28d_MPa": "54.7",
        "Strength_Test_Method": "Neat paste 2x2x2 cm cubes",
        "Strength_Notes": "Values stated in text (p.304). Mortar results (Fig. 3-4) not extracted."
      },
      {
        "Source_ID": "SRC-W4297936954",
        "Material_ID": "MAT-0001",
        "Experiment_ID": "EXP-0003",
        "Mix_ID": "A3",
        "Steel_Slag_Type": "Other Steel Slag",
        "SCM_Replacement_pct": null,
        "Cement_Type": "P.S.A 32.5 (Shanxi Jinpai)",
        "Water_Binder_Ratio": "0.28",
        "Admixtures": "Composite activator gypsum:silica fume:sodium sulfate:sodium aluminate:ZJ1 = 2.5:2.5:1:0.5:0",
        "Mix_Proportion_Notes": "Neat slurry 2 cm cubes, 20 °C water curing. Activator dosage relative to SSP not stated.; SCM_Replacement_pct: Unclear (SSP:cement 7:3 per text; abstract says 30% cement)",
        "Compressive_Strength_3d_MPa": "16.9",
        "Compressive_Strength_7d_MPa": "22.8",
        "Compressive_Strength_28d_MPa": "48.5",
        "Strength_Test_Method": "Neat paste 2x2x2 cm cubes",
        "Strength_Notes": "Read from Fig. 1 line charts. Mortar results (Fig. 3-4) not extracted."
      },
      {
        "Source_ID": "SRC-W4297936954",
        "Material_ID": "MAT-0001",
        "Experiment_ID": "EXP-0004",
        "Mix_ID": "B1",
        "Steel_Slag_Type": "Other Steel Slag",
        "SCM_Replacement_pct": null,
        "Cement_Type": "P.S.A 32.5 (Shanxi Jinpai)",
        "Water_Binder_Ratio": "0.28",
        "Admixtures": "Composite activator gypsum:silica fume:sodium sulfate:sodium aluminate:ZJ2 = 2.5:2.5:1:0.5:0.5",
        "Mix_Proportion_Notes": "Neat slurry 2 cm cubes, 20 °C water curing. Activator dosage relative to SSP not stated.; SCM_Replacement_pct: Unclear (SSP:cement 7:3 per text; abstract says 30% cement)",
        "Compressive_Strength_3d_MPa": "17.3",
        "Compressive_Strength_7d_MPa": "23.7",
        "Compressive_Strength_28d_MPa": "48.6",
        "Strength_Test_Method": "Neat paste 2x2x2 cm cubes",
        "Strength_Notes": "Read from Fig. 1 line charts. Mortar results (Fig. 3-4) not extracted."
      },
      {
        "Source_ID": "SRC-W4297936954",
        "Material_ID": "MAT-0001",
        "Experiment_ID": "EXP-0005",
        "Mix_ID": "C1",
        "Steel_Slag_Type": "Other Steel Slag",
        "SCM_Replacement_pct": null,
        "Cement_Type": "P.S.A 32.5 (Shanxi Jinpai)",
        "Water_Binder_Ratio": "0.28",
        "Admixtures": "Composite activator gypsum:silica fume:sodium sulfate:sodium aluminate:ZJ3 = 2.5:2.5:1:0.5:0.5",
        "Mix_Proportion_Notes": "Neat slurry 2 cm cubes, 20 °C water curing. Activator dosage relative to SSP not stated.; SCM_Replacement_pct: Unclear (SSP:cement 7:3 per text; abstract says 30% cement)",
        "Compressive_Strength_3d_MPa": "17.1",
        "Compressive_Strength_7d_MPa": "23.5",
        "Compressive_Strength_28d_MPa": "47.9",
        "Strength_Test_Method": "Neat paste 2x2x2 cm cubes",
        "Strength_Notes": "Read from Fig. 1 line charts. Mortar results (Fig. 3-4) not extracted."
      },
      {
        "Source_ID": "SRC-W4297936954",
        "Material_ID": "MAT-0001",
        "Experiment_ID": "EXP-0006",
        "Mix_ID": "D1",
        "Steel_Slag_Type": "Other Steel Slag",
        "SCM_Replacement_pct": null,
        "Cement_Type": "P.S.A 32.5 (Shanxi Jinpai)",
        "Water_Binder_Ratio": "0.28",
        "Admixtures": "Composite activator gypsum:silica fume:sodium sulfate:sodium carbonate:ZJ1 = 2.5:2.5:1:0.5:0.5",
        "Mix_Proportion_Notes": "Neat slurry 2 cm cubes, 20 °C water curing. Activator dosage relative to SSP not stated.; SCM_Replacement_pct: Unclear (SSP:cement 7:3 per text; abstract says 30% cement)",
        "Compressive_Strength_3d_MPa": "19.2",
        "Compressive_Strength_7d_MPa": "26.5",
        "Compressive_Strength_28d_MPa": "49",
        "Strength_Test_Method": "Neat paste 2x2x2 cm cubes",
        "Strength_Notes": "Read from Fig. 1 line charts. Mortar results (Fig. 3-4) not extracted."
      },
      {
        "Source_ID": "SRC-W4297936954",
        "Material_ID": "MAT-0001",
        "Experiment_ID": "EXP-0007",
        "Mix_ID": "E1",
        "Steel_Slag_Type": "Other Steel Slag",
        "SCM_Replacement_pct": null,
        "Cement_Type": "P.S.A 32.5 (Shanxi Jinpai)",
        "Water_Binder_Ratio": "0.28",
        "Admixtures": "Composite activator gypsum:silica fume:sodium sulfate:sodium carbonate:ZJ2 = 2.5:2.5:1:0.5:0.5",
        "Mix_Proportion_Notes": "Neat slurry 2 cm cubes, 20 °C water curing. Activator dosage relative to SSP not stated.; SCM_Replacement_pct: Unclear (SSP:cement 7:3 per text; abstract says 30% cement)",
        "Compressive_Strength_3d_MPa": "19.1",
        "Compressive_Strength_7d_MPa": "26.2",
        "Compressive_Strength_28d_MPa": "49.2",
        "Strength_Test_Method": "Neat paste 2x2x2 cm cubes",
        "Strength_Notes": "Read from Fig. 1 line charts. Mortar results (Fig. 3-4) not extracted."
      },
      {
        "Source_ID": "SRC-W4297936954",
        "Material_ID": "MAT-0001",
        "Experiment_ID": "EXP-0008",
        "Mix_ID": "F1",
        "Steel_Slag_Type": "Other Steel Slag",
        "SCM_Replacement_pct": null,
        "Cement_Type": "P.S.A 32.5 (Shanxi Jinpai)",
        "Water_Binder_Ratio": "0.28",
        "Admixtures": "Composite activator gypsum:silica fume:sodium sulfate:sodium carbonate:ZJ3 = 2.5:2.5:1:0.5:0.5",
        "Mix_Proportion_Notes": "Neat slurry 2 cm cubes, 20 °C water curing. Activator dosage relative to SSP not stated.; SCM_Replacement_pct: Unclear (SSP:cement 7:3 per text; abstract says 30% cement)",
        "Compressive_Strength_3d_MPa": "19.1",
        "Compressive_Strength_7d_MPa": "26.2",
        "Compressive_Strength_28d_MPa": "49.5",
        "Strength_Test_Method": "Neat paste 2x2x2 cm cubes",
        "Strength_Notes": "Read from Fig. 1 line charts. Mortar results (Fig. 3-4) not extracted."
      }
    ],
    "7 Durability": [],
    "8 Carbon Uptake": [],
    "9 Citations & Provenance": [
      {
        "Source_ID": "SRC-W4297936954",
        "Material_ID": "MAT-0001",
        "Experiment_ID": "EXP-0001",
        "Fact_or_Data_Element": "Compressive_Strength_28d_MPa",
        "Reported_Value": "50.9",
        "Unit": "MPa",
        "Page_or_Table_or_Figure": "p.304 text",
        "Extraction_Method": "Manual reading (Claude)",
        "Original_Source_Text_or_Excerpt": "the 3d slurry strength of activated SSP decreased from 18.1MPa to 16.5MPa. 7d decreased from 25.3MPa to 21.4MPa, and 28d increased from 50.9MPa to 54.7MPa",
        "Confidence": "High",
        "Reviewer": "claude-extraction",
        "Review_Date": "2026-11-06"
      },
      {
        "Source_ID": "SRC-W4297936954",
        "Material_ID": "MAT-0001",
        "Experiment_ID": "EXP-0002",
        "Fact_or_Data_Element": "Compressive_Strength_28d_MPa",
        "Reported_Value": "54.7",
        "Unit": "MPa",
        "Page_or_Table_or_Figure": "p.304 text",
        "Extraction_Method": "Manual reading (Claude)",
        "Original_Source_Text_or_Excerpt": "the 3d slurry strength of activated SSP decreased from 18.1MPa to 16.5MPa. 7d decreased from 25.3MPa to 21.4MPa, and 28d increased from 50.9MPa to 54.7MPa",
        "Confidence": "High",
        "Reviewer": "claude-extraction",
        "Review_Date": "2026-11-06"
      },
      {
        "Source_ID": "SRC-W4297936954",
        "Material_ID": "MAT-0001",
        "Experiment_ID": "EXP-0003",
        "Fact_or_Data_Element": "Compressive_Strength_28d_MPa",
        "Reported_Value": "48.5",
        "Unit": "MPa",
        "Page_or_Table_or_Figure": "Fig. 1, p.303",
        "Extraction_Method": "Manual reading of figure (Claude)",
        "Original_Source_Text_or_Excerpt": "Fig. 1 A3",
        "Confidence": "Medium",
        "Reviewer": "claude-extraction",
        "Review_Date": "2026-11-06"
      },
      {
        "Source_ID": "SRC-W4297936954",
        "Material_ID": "MAT-0001",
        "Experiment_ID": "EXP-0004",
        "Fact_or_Data_Element": "Compressive_Strength_28d_MPa",
        "Reported_Value": "48.6",
        "Unit": "MPa",
        "Page_or_Table_or_Figure": "Fig. 1, p.303",
        "Extraction_Method": "Manual reading of figure (Claude)",
        "Original_Source_Text_or_Excerpt": "Fig. 1 B1",
        "Confidence": "Medium",
        "Reviewer": "claude-extraction",
        "Review_Date": "2026-11-06"
      },
      {
        "Source_ID": "SRC-W4297936954",
        "Material_ID": "MAT-0001",
        "Experiment_ID": "EXP-0005",
        "Fact_or_Data_Element": "Compressive_Strength_28d_MPa",
        "Reported_Value": "47.9",
        "Unit": "MPa",
        "Page_or_Table_or_Figure": "Fig. 1, p.303",
        "Extraction_Method": "Manual reading of figure (Claude)",
        "Original_Source_Text_or_Excerpt": "Fig. 1 C1",
        "Confidence": "Medium",
        "Reviewer": "claude-extraction",
        "Review_Date": "2026-11-06"
      },
      {
        "Source_ID": "SRC-W4297936954",
        "Material_ID": "MAT-0001",
        "Experiment_ID": "EXP-0006",
        "Fact_or_Data_Element": "Compressive_Strength_28d_MPa",
        "Reported_Value": "49",
        "Unit": "MPa",
        "Page_or_Table_or_Figure": "Fig. 1, p.303",
        "Extraction_Method": "Manual reading of figure (Claude)",
        "Original_Source_Text_or_Excerpt": "Fig. 1 D1",
        "Confidence": "Medium",
        "Reviewer": "claude-extraction",
        "Review_Date": "2026-11-06"
      },
      {
        "Source_ID": "SRC-W4297936954",
        "Material_ID": "MAT-0001",
        "Experiment_ID": "EXP-0007",
        "Fact_or_Data_Element": "Compressive_Strength_28d_MPa",
        "Reported_Value": "49.2",
        "Unit": "MPa",
        "Page_or_Table_or_Figure": "Fig. 1, p.303",
        "Extraction_Method": "Manual reading of figure (Claude)",
        "Original_Source_Text_or_Excerpt": "Fig. 1 E1",
        "Confidence": "Medium",
        "Reviewer": "claude-extraction",
        "Review_Date": "2026-11-06"
      },
      {
        "Source_ID": "SRC-W4297936954",
        "Material_ID": "MAT-0001",
        "Experiment_ID": "EXP-0008",
        "Fact_or_Data_Element": "Compressive_Strength_28d_MPa",
        "Reported_Value": "49.5",
        "Unit": "MPa",
        "Page_or_Table_or_Figure": "Fig. 1, p.303",
        "Extraction_Method": "Manual reading of figure (Claude)",
        "Original_Source_Text_or_Excerpt": "Fig. 1 F1",
        "Confidence": "Medium",
        "Reviewer": "claude-extraction",
        "Review_Date": "2026-11-06"
      },
      {
        "Source_ID": "SRC-W4297936954",
        "Material_ID": "MAT-0001",
        "Experiment_ID": "EXP-0001",
        "Fact_or_Data_Element": "CaO_pct",
        "Reported_Value": "40.6",
        "Unit": "%",
        "Page_or_Table_or_Figure": "Table 2, p.301",
        "Extraction_Method": "Manual reading (Claude)",
        "Original_Source_Text_or_Excerpt": "401 3.35 40.6 5.9 17.2 5.5 17.5",
        "Confidence": "High",
        "Reviewer": "claude-extraction",
        "Review_Date": "2026-11-06"
      }
    ]
  },
  "reference_cleaned": "2026-11-11 (v9 rules applied; not re-read against the PDF)"
}
