Repository: DivyaK751/Steel-Slag-SLM

# Steel-Slag-SLM

## Missing abstracts

Some papers have no abstract on OpenAlex. `fill-abstracts` downloads each one's PDF from Drive,
sends its first 3 pages to Gemini with
[prompts/extract_abstract.yaml](prompts/extract_abstract.yaml), and writes the abstract back to
the `papers` table. It runs nightly after the fetch, and can be run by hand:

```bash
uv run fill-abstracts --max-papers 5 --dry-run  # log the abstracts, write nothing
uv run fill-abstracts                           # every paper still missing an abstract
```

`abstract_source` records where each abstract came from:

| Value | Meaning |
|---|---|
| `openalex` | From OpenAlex |

File: human_extracted_data/extractions/W4303649275.json
{
  "openalex_id": "W4303649275",
  "status": "Extracted",
  "notes": "Ladle slag 15/30% cement replacement in common Bangladeshi concrete/mortar; radiation shielding focus. Non-slag mix ratios (1:1.25:2.5, 1:2:4, 1:4, 1:5) omitted.",
  "sheets": {
    "1 Scientific Literature": [
      {
        "Source_ID": "SRC-W4303649275",
        "Title": "Ionizing radiation shielding efficacy of common mortar and concrete used in Bangladeshi dwellings",
        "Authors": "Nusrath Jaha, GM Sadiqul Islam, Md Faysal Kabir, Mayeen Uddin Khandaker, Faruque-Uz-Zaman Chowdhury, AKM Saiful Islam Bhuian",
        "Publication_Year": "2022",
        "Publication_Type": "Journal Article",
        "Journal_or_Source": "Case Studies in Construction Materials 17 (2022) e01547",
        "DOI_or_URL": "10.1016/j.cscm.2022.e01547",
        "Country_or_Region": "Bangladesh; Malaysia",
        "Steel_Slag_Type": "Ladle",
        "Study_Objective": "Measure gamma-ray shielding and mechanical properties of common Bangladeshi concrete and mortar mixes, including 15% and 30% ladle furnace slag cement replacement.",
        "Abstract_or_Key_Finding": "Ladle slag replacement reduced compressive strength (concrete 26.4 -> 17.2/12.4 MPa at 28 d) and slightly reduced gamma-ray shielding (lower LAC, higher HVL/TVL/MFP). Conventional mixes adequately shield 662-1332 keV gamma rays.",
        "Full_Text_Access": "Open",
        "Data_Extraction_Status": "Extracted",
        "Relevant_To_SCM": "Yes",
        "Notes": "LFS from Bangladesh Steel Re-rolling Mills, Mirasarai."
      }
    ],
    "2 Feedstock Chemistry": [
      {
        "Source_ID": "SRC-W4303649275",
        "Material_ID": "MAT-0001",
        "Experiment_ID": "EXP-0002",
        "Steel_Slag_Type": "Ladle",
        "Source/Origin": "Bangladesh Steel Re-rolling Mills (BSRM), Mirasarai plant",
        "CaO_pct": "48.4",
        "SiO2_pct": "27.4",
        "Al2O3_pct": "3.1",
        "Fe2O3_pct": "0.8",
        "MgO_pct": "2.2",
        "Na2O_pct": "1.5",
        "K2O_pct": "0.2",
        "TiO2_pct": "0.8",
        "MnO_pct": "1.7",
        "Basis_As_Reported": "Percentage",
        "Notes": "Table 2. Analysis method not stated. Remaining oxides of Fe, Cr, Mn mentioned."
      }
    ],
    "3 Processing": [
      {
        "Source_ID": "SRC-W4303649275",
        "Material_ID": "MAT-0001",
        "Experiment_ID": "EXP-0002",
        "Steel_Slag_Type": "Ladle",
        "Processing_Method": "Drying; Sieving",
        "Equipment_or_Process": "Oven drying; #8 ASTM sieve",
        "Dry_or_Wet": "Dry",
        "Post_Process_Form": "Passing #8 sieve (2.36 mm)"
      }
    ],
    "4 Particle Size": [
      {
        "Source_ID": "SRC-W4303649275",
        "Material_ID": "MAT-0001",
        "Experiment_ID": "EXP-0002",
        "Steel_Slag_Type": "Ladle",
        "Measurement_Method": "Sieve",
        "Max_Particle_Size_um": "2360",
        "Particle_Size_Notes": "Sieved through #8 ASTM sieve only."
      }
    ],
    "5 Activation": [],
    "6 Concrete Performance": [
      {
        "Source_ID": "SRC-W4303649275",
        "Material_ID": null,
        "Experiment_ID": "EXP-0001",
        "Mix_ID": "Concrete 1:1.5:3 0% LS",
        "Steel_Slag_Type": "Ladle",
        "SCM_Replacement_pct": "0",
        "Cement_Type": "CEM I 52.5N (BDS EN 197-1)",
        "Mix_Proportion_Notes": "Field mix cement:sand:stone 1:1.5:3 by volume/mass (not specified); crushed stone, coarse sand FM 2.45. W/C not reported.",
        "Workability_Slump_mm": "70",
        "Compressive_Strength_3d_MPa": "16",
        "Compressive_Strength_7d_MPa": "20",
        "Compressive_Strength_28d_MPa": "26.41",
        "Strength_Test_Method": "ASTM C39 (6 in cubes) / ASTM C109 (2 in mortar cubes)",
        "Strength_Notes": "28 d value from labels in Fig. 11; 3/7 d read from Fig. 15. Hardened density 2.325 g/cm3."
      },
      {
        "Source_ID": "SRC-W4303649275",
        "Material_ID": "MAT-0001",
        "Experiment_ID": "EXP-0002",
        "Mix_ID": "Concrete 1:1.5:3 15% LS",
        "Steel_Slag_Type": "Ladle",
        "SCM_Replacement_pct": "15",
        "Cement_Type": "CEM I 52.5N (BDS EN 197-1)",
        "Mix_Proportion_Notes": "Field mix cement:sand:stone 1:1.5:3 by volume/mass (not specified); crushed stone, coarse sand FM 2.45. W/C not reported.",
        "Workability_Slump_mm": "70",
        "Compressive_Strength_3d_MPa": "9",
        "Compressive_Strength_7d_MPa": "13.5",
        "Compressive_Strength_28d_MPa": "17.17",
        "Strength_Test_Method": "ASTM C39 (6 in cubes) / ASTM C109 (2 in mortar cubes)",
        "Strength_Notes": "28 d value from labels in Fig. 11; 3/7 d read from Fig. 15. Hardened density 2.490 g/cm3."
      },
      {
        "Source_ID": "SRC-W4303649275",
        "Material_ID": "MAT-0001",
        "Experiment_ID": "EXP-0003",
        "Mix_ID": "Concrete 1:1.5:3 30% LS",
        "Steel_Slag_Type": "Ladle",
        "SCM_Replacement_pct": "30",
        "Cement_Type": "CEM I 52.5N (BDS EN 197-1)",
        "Mix_Proportion_Notes": "Field mix cement:sand:stone 1:1.5:3 by volume/mass (not specified); crushed stone, coarse sand FM 2.45. W/C not reported.",
        "Workability_Slump_mm": "75",
        "Compressive_Strength_3d_MPa": "6.8",
        "Compressive_Strength_7d_MPa": "10",
        "Compressive_Strength_28d_MPa": "12.43",
        "Strength_Test_Method": "ASTM C39 (6 in cubes) / ASTM C109 (2 in mortar cubes)",
        "Strength_Notes": "28 d value from labels in Fig. 11; 3/7 d read from Fig. 15. Hardened density 2.535 g/cm3."
      },
      {
        "Source_ID": "SRC-W4303649275",
        "Material_ID": null,
        "Experiment_ID": "EXP-0004",
        "Mix_ID": "Mortar 1:3 0% LS",
        "Steel_Slag_Type": "Ladle",
        "SCM_Replacement_pct": "0",
        "Cement_Type": "CEM I 52.5N (BDS EN 197-1)",
        "Mix_Proportion_Notes": "Cement:sand 1:3 (ASTM C305) W/C not reported.",
        "Workability_Slump_mm": null,
        "Compressive_Strength_3d_MPa": "18",
        "Compressive_Strength_7d_MPa": "25",
        "Compressive_Strength_28d_MPa": "28.28",
        "Strength_Test_Method": "ASTM C39 (6 in cubes) / ASTM C109 (2 in mortar cubes)",
        "Strength_Notes": "28 d value from labels in Fig. 12; 3/7 d read from Fig. 16. Hardened density 2.456 g/cm3."
      },
      {
        "Source_ID": "SRC-W4303649275",
        "Material_ID": "MAT-0001",
        "Experiment_ID": "EXP-0005",
        "Mix_ID": "Mortar 1:3 15% LS",
        "Steel_Slag_Type": "Ladle",
        "SCM_Replacement_pct": "15",
        "Cement_Type": "CEM I 52.5N (BDS EN 197-1)",
        "Mix_Proportion_Notes": "Cement:sand 1:3 (ASTM C305) W/C not reported.",
        "Workability_Slump_mm": null,
        "Compressive_Strength_3d_MPa": "6.8",
        "Compressive_Strength_7d_MPa": "14.7",
        "Compressive_Strength_28d_MPa": "20.43",
        "Strength_Test_Method": "ASTM C39 (6 in cubes) / ASTM C109 (2 in mortar cubes)",
        "Strength_Notes": "28 d value from labels in Fig. 12; 3/7 d read from Fig. 16. Hardened density 2.266 g/cm3."
      },
      {
        "Source_ID": "SRC-W4303649275",
        "Material_ID": "MAT-0001",
        "Experiment_ID": "EXP-0006",
        "Mix_ID": "Mortar 1:3 30% LS",
        "Steel_Slag_Type": "Ladle",
        "SCM_Replacement_pct": "30",
        "Cement_Type": "CEM I 52.5N (BDS EN 197-1)",
        "Mix_Proportion_Notes": "Cement:sand 1:3 (ASTM C305) W/C not reported.",
        "Workability_Slump_mm": null,
        "Compressive_Strength_3d_MPa": "5.2",
        "Compressive_Strength_7d_MPa": "11.8",
        "Compressive_Strength_28d_MPa": "18.56",
        "Strength_Test_Method": "ASTM C39 (6 in cubes) / ASTM C109 (2 in mortar cubes)",
        "Strength_Notes": "28 d value from labels in Fig. 12; 3/7 d read from Fig. 16. Hardened density 2.388 g/cm3."
      }
    ],
    "7 Durability": [
      {
        "Source_ID": "SRC-W4303649275",
        "Material_ID": null,
        "Experiment_ID": "EXP-0001",
        "Mix_ID": "Concrete 1:1.5:3 0% LS",
        "Steel_Slag_Type": "Ladle",
        "Test_Category": "Other",
        "Test_Method": "Gamma-ray shielding (HPGe, Cs-137/Co-60); UPV ASTM C597",
        "Test_Age": "28 d",
        "Durability_Result": "LAC 0.318/0.192/0.190 cm-1; RPE 91.13/76.85/76.53% (662/1173/1332 keV, 7.62 cm); UPV 28 d 5.71 cube / 4.09 cyl km/s",
        "Durability_Notes": "Tables 8-10. Radiation shielding, not a classic durability test."
      },
      {
        "Source_ID": "SRC-W4303649275",
        "Material_ID": "MAT-0001",
        "Experiment_ID": "EXP-0002",
        "Mix_ID": "Concrete 1:1.5:3 15% LS",
        "Steel_Slag_Type": "Ladle",
        "Test_Category": "Other",
        "Test_Method": "Gamma-ray shielding (HPGe, Cs-137/Co-60); UPV ASTM C597",
        "Test_Age": "28 d",
        "Durability_Result": "LAC 0.304/0.178/0.178; HVL 2.280/3.903/3.903 cm; RPE 90.13/74.15/74.15%; UPV 28 d 3.96 cube / 3.88 cyl km/s",
        "Durability_Notes": "Tables 8-10. Radiation shielding, not a classic durability test."
      },
      {
        "Source_ID": "SRC-W4303649275",
        "Material_ID": "MAT-0001",
        "Experiment_ID": "EXP-0003",
        "Mix_ID": "Concrete 1:1.5:3 30% LS",
        "Steel_Slag_Type": "Ladle",
        "Test_Category": "Other",
        "Test_Method": "Gamma-ray shielding (HPGe, Cs-137/Co-60); UPV ASTM C597",
        "Test_Age": "28 d",
        "Durability_Result": "LAC 0.309/0.172/0.195; HVL 2.239/4.026/3.551 cm; RPE 90.54/73.07/77.40%; UPV 28 d 4.12 cube / 3.63 cyl km/s",
        "Durability_Notes": "Tables 8-10. Radiation shielding, not a classic durability test."
      },
      {
        "Source_ID": "SRC-W4303649275",
        "Material_ID": null,
        "Experiment_ID": "EXP-0004",
        "Mix_ID": "Mortar 1:3 0% LS",
        "Steel_Slag_Type": "Ladle",
        "Test_Category": "Other",
        "Test_Method": "Gamma-ray shielding (HPGe, Cs-137/Co-60); UPV ASTM C597",
        "Test_Age": "28 d",
        "Durability_Result": "LAC 0.341/0.232/0.252; RPE 57.99/44.55/47.30% (2.54 cm)",
        "Durability_Notes": "Tables 8-10. Radiation shielding, not a classic durability test."
      },
      {
        "Source_ID": "SRC-W4303649275",
        "Material_ID": "MAT-0001",
        "Experiment_ID": "EXP-0005",
        "Mix_ID": "Mortar 1:3 15% LS",
        "Steel_Slag_Type": "Ladle",
        "Test_Category": "Other",
        "Test_Method": "Gamma-ray shielding (HPGe, Cs-137/Co-60); UPV ASTM C597",
        "Test_Age": "28 d",
        "Durability_Result": "LAC 0.337/0.218/0.199; HVL 2.054/3.180/3.484 cm; RPE 57.55/42.51/39.66%",
        "Durability_Notes": "Tables 8-10. Radiation shielding, not a classic durability test."
      },
      {
        "Source_ID": "SRC-W4303649275",
        "Material_ID": "MAT-0001",
        "Experiment_ID": "EXP-0006",
        "Mix_ID": "Mortar 1:3 30% LS",
        "Steel_Slag_Type": "Ladle",
        "Test_Category": "Other",
        "Test_Method": "Gamma-ray shielding (HPGe, Cs-137/Co-60); UPV ASTM C597",
        "Test_Age": "28 d",
        "Durability_Result": "LAC 0.337/0.237/0.239; HVL 2.054/2.920/2.899 cm; RPE 57.56/45.27/45.51%",
        "Durability_Notes": "Tables 8-10. Radiation shielding, not a classic durability test."
      }
    ],
    "8 Carbon Uptake": [],
    "9 Citations & Provenance": [
      {
        "Source_ID": "SRC-W4303649275",
        "Material_ID": null,
        "Experiment_ID": "EXP-0001",
        "Fact_or_Data_Element": "Compressive_Strength_28d_MPa",
        "Reported_Value": "26.41",
        "Unit": "MPa",
        "Page_or_Table_or_Figure": "Fig. 11, p.13",
        "Extraction_Method": "Manual reading of figure labels (Claude)",
        "Original_Source_Text_or_Excerpt": "x-axis strength label 26.41",
        "Confidence": "High",
        "Reviewer": "claude-extraction",
        "Review_Date": "2026-11-06",
        "Provenance_Notes": "Assignment of labels to mixes inferred from bar order matching Fig. 15/16."
      },
      {
        "Source_ID": "SRC-W4303649275",
        "Material_ID": "MAT-0001",
        "Experiment_ID": "EXP-0002",
        "Fact_or_Data_Element": "Compressive_Strength_28d_MPa",
        "Reported_Value": "17.17",
        "Unit": "MPa",
        "Page_or_Table_or_Figure": "Fig. 11, p.13",
        "Extraction_Method": "Manual reading of figure labels (Claude)",
        "Original_Source_Text_or_Excerpt": "x-axis strength label 17.17",
        "Confidence": "High",
        "Reviewer": "claude-extraction",
        "Review_Date": "2026-11-06",
        "Provenance_Notes": "Assignment of labels to mixes inferred from bar order matching Fig. 15/16."
      },
      {
        "Source_ID": "SRC-W4303649275",
        "Material_ID": "MAT-0001",
        "Experiment_ID": "EXP-0003",
        "Fact_or_Data_Element": "Compressive_Strength_28d_MPa",
        "Reported_Value": "12.43",
        "Unit": "MPa",
        "Page_or_Table_or_Figure": "Fig. 11, p.13",
        "Extraction_Method": "Manual reading of figure labels (Claude)",
        "Original_Source_Text_or_Excerpt": "x-axis strength label 12.43",
        "Confidence": "High",
        "Reviewer": "claude-extraction",
        "Review_Date": "2026-11-06",
        "Provenance_Notes": "Assignment of labels to mixes inferred from bar order matching Fig. 15/16."
      },
      {
        "Source_ID": "SRC-W4303649275",
        "Material_ID": null,
        "Experiment_ID": "EXP-0004",
        "Fact_or_Data_Element": "Compressive_Strength_28d_MPa",
        "Reported_Value": "28.28",
        "Unit": "MPa",
        "Page_or_Table_or_Figure": "Fig. 12, p.13",
        "Extraction_Method": "Manual reading of figure labels (Claude)",
        "Original_Source_Text_or_Excerpt": "x-axis strength label 28.28",
        "Confidence": "High",
        "Reviewer": "claude-extraction",
        "Review_Date": "2026-11-06",
        "Provenance_Notes": "Assignment of labels to mixes inferred from bar order matching Fig. 15/16."
      },
      {
        "Source_ID": "SRC-W4303649275",
        "Material_ID": "MAT-0001",
        "Experiment_ID": "EXP-0005",
        "Fact_or_Data_Element": "Compressive_Strength_28d_MPa",
        "Reported_Value": "20.43",
        "Unit": "MPa",
        "Page_or_Table_or_Figure": "Fig. 12, p.13",
        "Extraction_Method": "Manual reading of figure labels (Claude)",
        "Original_Source_Text_or_Excerpt": "x-axis strength label 20.43",
        "Confidence": "High",
        "Reviewer": "claude-extraction",
        "Review_Date": "2026-11-06",
        "Provenance_Notes": "Assignment of labels to mixes inferred from bar order matching Fig. 15/16."
      },
      {
        "Source_ID": "SRC-W4303649275",
        "Material_ID": "MAT-0001",
        "Experiment_ID": "EXP-0006",
        "Fact_or_Data_Element": "Compressive_Strength_28d_MPa",
        "Reported_Value": "18.56",
        "Unit": "MPa",
        "Page_or_Table_or_Figure": "Fig. 12, p.13",
        "Extraction_Method": "Manual reading of figure labels (Claude)",
        "Original_Source_Text_or_Excerpt": "x-axis strength label 18.56",
        "Confidence": "High",
        "Reviewer": "claude-extraction",
        "Review_Date": "2026-11-06",
        "Provenance_Notes": "Assignment of labels to mixes inferred from bar order matching Fig. 15/16."
      },
      {
        "Source_ID": "SRC-W4303649275",
        "Material_ID": "MAT-0001",
        "Experiment_ID": "EXP-0002",
        "Fact_or_Data_Element": "CaO_pct",
        "Reported_Value": "48.4",
        "Unit": "%",
        "Page_or_Table_or_Figure": "Table 2, p.5",
        "Extraction_Method": "Manual reading (Claude)",
        "Original_Source_Text_or_Excerpt": "Lime (CaO) 48.4",
        "Confidence": "High",
        "Reviewer": "claude-extraction",
        "Review_Date": "2026-11-06"
      }
    ]
  },
  "reference_cleaned": "2026-11-10 (rule check; v8 found 98% of its values in the reference, so no gaps)"
}

File: human_extracted_data/extractions/W4304172676.json
{
  "openalex_id": "W4304172676",
  "status": "Extracted",
  "notes": "Systematic review (preprint) of alkali-activated steel slag; only literature-compiled BOF chemistry extracted.",
  "sheets": {
    "1 Scientific Literature": [
      {
        "Source_ID": "SRC-W4304172676",
        "Title": "Steel Slag as a Precursor Material for Alkali-Activated Binders: A Systematic Review",
        "Authors": "José C. Borba Jr., Guilherme J. Brigolini, Victor A. A. Oliveira, João L. Calmon, Eduardo F. Mariano",
        "Publication_Year": "2022",
        "Publication_Type": "Other",
        "Journal_or_Source": "Preprints.org (not peer-reviewed), posted 11 October 2022",
        "DOI_or_URL": "10.20944/preprints202210.0137.v1",
        "Country_or_Region": "Brazil",
        "Steel_Slag_Type": "Other Steel Slag",
        "Study_Objective": "Systematic bibliographic review (ProKnow-C) of steel slag as precursor in alkali-activated binders: bibliometrics, characterization methods, BOF properties and knowledge gaps.",
        "Abstract_or_Key_Finding": "Portfolio of 71 texts (2011-2021); China most publications, Construction and Building Materials top journal. BOF most used slag (61%), then EAF (18%); 47.7% of works blend with other precursors (fly ash 52%, BFS 38%). NaOH and Na2SiO3 most common activators; 86% use two-part method. Highest strength 75 MPa at 28 d (BOF with potassium citrate). Gaps: Rietveld, mechanical tests beyond compression/bending, durability, fresh state, one-part mixes.",
        "Full_Text_Access": "Open",
        "Data_Extraction_Status": "Extracted",
        "Relevant_To_SCM": "Yes",
        "Notes": "Preprint review; publication type 'Other' (preprint)."
      }
    ],
    "2 Feedstock Chemistry": [
      {
        "Source_ID": "SRC-W4304172676",
        "Material_ID": "MAT-0001",
        "Experiment_ID": "EXP-0001",
        "Steel_Slag_Type": "BOF",
        "Source/Origin": "Literature compilation of BOF slags in review portfolio (mean ± SD; max-min)",
        "CaO_pct": "41.2 ± 5.0",
        "SiO2_pct": "15.2 ± 4.0",
        "Al2O3_pct": "4.3 ± 2.7",
        "Fe2O3_pct": "23.5 ± 6.0",
        "MgO_pct": "7.1 ± 2.6",
        "SO3_pct": "0.6 ± 0.4",
        "TiO2_pct": "1.0 ± 0.5",
        "P2O5_pct": "1.5 ± 0.9",
        "MnO_pct": "3.1 ± 1.1",
        "Trace_Elements": "{\"V2O5\": \"0.6 (0.1-1.1)\", \"Cr2O3\": \"0.5 (0.1-1.3)\"} %",
        "LOI_pct": "3.5 ± 3.4",
        "Basis_As_Reported": "% (mean of literature)",
        "Notes": "Table 3. LOI reported as 'PF'. XRD phase frequency (Table 4): larnite 81.4%, wuestite 64.3%, portlandite 50.0%, lime 47.1%, CaFeO2 42.9%, alite 35.7% of articles.; CaO_pct range 26.5-52.4; SiO2_pct range 8.2-26.3; Al2O3_pct range 0.8-11.0; Fe2O3_pct range 14.9-43.5; MgO_pct range 1.3-13.6; SO3_pct range 0.1-1.7; TiO2_pct range 0.3-3.1; P2O5_pct range 0.1-4.1; MnO_pct range 1.1-5.3; LOI_pct range 0.0-9.8"
      }
    ],
    "3 Processing": [],
    "4 Particle Size": [],
    "5 Activation": [],
    "6 Concrete Performance": [],
    "7 Durability": [],
    "8 Carbon Uptake": [],
    "9 Citations & Provenance": [
      {
        "Source_ID": "SRC-W4304172676",
        "Material_ID": "MAT-0001",
        "Experiment_ID": "EXP-0001",
        "Fact_or_Data_Element": "CaO_pct",
        "Reported_Value": "41.2",
        "Unit": "%",
        "Page_or_Table_or_Figure": "Table 3, p.11",
        "Extraction_Method": "Manual reading (Claude)",
        "Original_Source_Text_or_Excerpt": "CaO 41,2% 5,0% 52,4% 26,5%",
        "Confidence": "High",
        "Reviewer": "claude-extraction",
        "Review_Date": "2026-11-06",
        "Provenance_Notes": "Literature mean."
      },
      {
        "Source_ID": "SRC-W4304172676",
        "Material_ID": "MAT-0001",
        "Experiment_ID": "EXP-0001",
        "Fact_or_Data_Element": "Max_reported_compressive_28d_MPa",
        "Reported_Value": "75",
        "Unit": "MPa",
        "Page_or_Table_or_Figure": "p.12",
        "Extraction_Method": "Manual reading (Claude)",
        "Original_Source_Text_or_Excerpt": "The highest strength was achieved by the KAJA et al. [43] work, reaching 75 MPa at 28 days, using BOF activated with by Potassium Citrate.",
        "Confidence": "High",
        "Reviewer": "claude-extraction",
        "Review_Date": "2026-11-06",
        "Provenance_Notes": "Cited result."
      }
    ]
  },
  "reference_cleaned": "2026-11-11 (v9 rules applied; not re-read against the PDF)"
}

File: human_extracted_data/extractions/W4311448211.json
{
  "openalex_id": "W4311448211",
  "status": "Extracted",
  "notes": "Modelling study of CO2 mineralization rate of prototypical slags vs grinding; no experiments on specific slag samples.",
  "sheets": {
    "1 Scientific Literature": [
      {
        "Source_ID": "SRC-W4311448211",
        "Title": "Enhancing CO2 Mineralization Rate and Extent of Iron and Steel Slag via Grinding",
        "Authors": "Corey Myers, Jun Sasagawa, Takao Nakagaki",
        "Publication_Year": "2022",
        "Publication_Type": "Journal Article",
        "Journal_or_Source": "ISIJ International, Vol. 62 (2022), No. 12, pp. 2446-2453",
        "DOI_or_URL": "10.2355/isijinternational.ISIJINT-2022-091",
        "Country_or_Region": "USA; Japan",
        "Steel_Slag_Type": "BOF; EAF",
        "Study_Objective": "Use an experimentally verified diffusion/reaction model to assess how crystallinity, grain size, RH, CO2 concentration and temperature accelerate CO2 mineralization of iron and steel slags, and the energy penalty.",
        "Abstract_or_Key_Finding": "Crystallinity, high RH and grinding (to ~1-10 um, avoiding amorphization) give largest rate gains at lowest energy; ~1000x acceleration at ~100 MJ/t-CO2 theoretically, ~500 MJ/t-CO2 practically. Raising CO2 concentration or temperature gives only modest gains at high energy cost. BOF/EAF slag with standard PSD mineralize nearly fully within a few days. For BF slag, CO2 mineralization beats ggbs sale above 67.40 USD/t-CO2.",
        "Full_Text_Access": "Open",
        "Data_Extraction_Status": "Extracted",
        "Relevant_To_SCM": "Unclear",
        "Notes": "Modelling; uses industry-average slag compositions."
      }
    ],
    "2 Feedstock Chemistry": [
      {
        "Source_ID": "SRC-W4311448211",
        "Material_ID": "MAT-0001",
        "Experiment_ID": "EXP-0001",
        "Steel_Slag_Type": "BOF",
        "Source/Origin": "Prototypical crystalline BOF slag (industry-average elemental composition; FactSage equilibrium mineralogy)",
        "Basis_As_Reported": "mass% mineral phases (calculated)",
        "Notes": "Table 1 phases: Ca2SiO4 27.1, CaO 24.0, Ca2Fe2O5 20.2, Fe2SiO4 16.1, MgO 6.4, Fe 3.1, Al2O3 3.0%. Density 3825 kg/m3. No oxide analysis given."
      },
      {
        "Source_ID": "SRC-W4311448211",
        "Material_ID": "MAT-0002",
        "Experiment_ID": "EXP-0002",
        "Steel_Slag_Type": "EAF",
        "Source/Origin": "Prototypical crystalline EAF slag (industry-average; FactSage)",
        "Basis_As_Reported": "mass% mineral phases (calculated)",
        "Notes": "Table 1 phases: Ca2SiO4 46.5, FeO 34.3, CaAl2O4 10.2, MgO 8.2, Fe 0.8%. Density 4217 kg/m3."
      }
    ],
    "3 Processing": [],
    "4 Particle Size": [
      {
        "Source_ID": "SRC-W4311448211",
        "Material_ID": "MAT-0001",
        "Experiment_ID": "EXP-0001",
        "Steel_Slag_Type": "BOF",
        "Measurement_Method": "Assumed PSD classes (modelling)",
        "Particle_Size_Notes": "Baseline/'Standard' PSD peak ~5-7 um (≈ggbs, 4500 cm2/g); 'Overground' peak ~1/10 (45,086 cm2/g); 'Large' ~10x (637 cm2/g). Recommended grinding ~1-10 um without amorphization."
      },
      {
        "Source_ID": "SRC-W4311448211",
        "Material_ID": "MAT-0002",
        "Experiment_ID": "EXP-0002",
        "Steel_Slag_Type": "EAF",
        "Measurement_Method": "Assumed PSD classes (modelling)",
        "Particle_Size_Notes": "Baseline/'Standard' PSD peak ~5-7 um (≈ggbs, 4500 cm2/g); 'Overground' peak ~1/10 (45,086 cm2/g); 'Large' ~10x (637 cm2/g). Recommended grinding ~1-10 um without amorphization."
      }
    ],
    "5 Activation": [],
    "6 Concrete Performance": [],
    "7 Durability": [],
    "8 Carbon Uptake": [
      {
        "Source_ID": "SRC-W4311448211",
        "Material_ID": "MAT-0001",
        "Experiment_ID": "EXP-0001",
        "Steel_Slag_Type": "BOF",
        "Carbonation_Method": "Modelled gas-solid CO2 mineralization (UCM/RDM model), not experimental on these slags",
        "CO2_Source": "Merged ISM flue gas (lime, reheating, sinter furnaces)",
        "CO2_Concentration": "7.2 mol%",
        "CO2_Pressure": "101.325 kPa",
        "Carbonation_Temperature_C": "30",
        "Carbonation_Time": "Up to 12 d",
        "Relative_Humidity_pct": "100",
        "CO2_Uptake_kg_per_t": "462",
        "Measurement_Method": "Theoretical (total mineralization potential psi from Ca+Mg content)",
        "CO2_Basis": "kg CO2 per t slag (theoretical maximum)",
        "Carbonation_Notes": "Psi 0.462 kg-CO2/kg. Baseline PSD reaches ~100% extent within ~2-3 days at 7.2% CO2 (Fig. 7c); D_slag 3.7e-13 m2/s.; CO2_Concentration: 7.2 mol% (baseline); 100% compared"
      },
      {
        "Source_ID": "SRC-W4311448211",
        "Material_ID": "MAT-0002",
        "Experiment_ID": "EXP-0002",
        "Steel_Slag_Type": "EAF",
        "Carbonation_Method": "Modelled gas-solid CO2 mineralization (UCM/RDM model), not experimental on these slags",
        "CO2_Source": "Merged ISM flue gas (lime, reheating, sinter furnaces)",
        "CO2_Concentration": "7.2 mol%",
        "CO2_Pressure": "101.325 kPa",
        "Carbonation_Temperature_C": "30",
        "Carbonation_Time": "Up to 12 d",
        "Relative_Humidity_pct": "100",
        "CO2_Uptake_kg_per_t": "354",
        "Measurement_Method": "Theoretical (total mineralization potential psi from Ca+Mg content)",
        "CO2_Basis": "kg CO2 per t slag (theoretical maximum)",
        "Carbonation_Notes": "Psi 0.354 kg-CO2/kg. Baseline PSD near complete within a few days (Fig. 7d); D_slag 1.5e-13 m2/s.; CO2_Concentration: 7.2 mol% (baseline); 100% compared"
      }
    ],
    "9 Citations & Provenance": [
      {
        "Source_ID": "SRC-W4311448211",
        "Material_ID": "MAT-0001",
        "Experiment_ID": "EXP-0001",
        "Fact_or_Data_Element": "CO2_mineralization_potential",
        "Reported_Value": "0.462",
        "Unit": "kg-CO2/kg",
        "Page_or_Table_or_Figure": "Table 1, p.2450",
        "Extraction_Method": "Manual reading (Claude)",
        "Original_Source_Text_or_Excerpt": "psi (kg-CO2/kg) 0.408 0.408 0.462 0.354",
        "Confidence": "High",
        "Reviewer": "claude-extraction",
        "Review_Date": "2026-11-06"
      },
      {
        "Source_ID": "SRC-W4311448211",
        "Material_ID": "MAT-0002",
        "Experiment_ID": "EXP-0002",
        "Fact_or_Data_Element": "CO2_mineralization_potential",
        "Reported_Value": "0.354",
        "Unit": "kg-CO2/kg",
        "Page_or_Table_or_Figure": "Table 1, p.2450",
        "Extraction_Method": "Manual reading (Claude)",
        "Original_Source_Text_or_Excerpt": "psi (kg-CO2/kg) 0.408 0.408 0.462 0.354",
        "Confidence": "High",
        "Reviewer": "claude-extraction",
        "Review_Date": "2026-11-06"
      }
    ]
  },
  "reference_cleaned": "2026-11-11 (v9 rules applied; not re-read against the PDF)"
}

File: human_extracted_data/extractions/W4323920880.json
{
  "openalex_id": "W4323920880",
  "status": "Extracted",
  "notes": "Red mud (60%) + steel slag (30%) + CaO binder for pavement blocks; flexural strength from Fig. 5 bars, leaching of heavy metals qualitative/figures.",
  "sheets": {
    "1 Scientific Literature": [
      {
        "Source_ID": "SRC-W4323920880",
        "Title": "Study on hydration mechanism and environmental safety of thermal activated red mud-based cementitious materials",
        "Authors": "Junge Zhu, Hongzhi Yue, Laijun Ma, Zichao Li, Rong Bai",
        "Publication_Year": "2023",
        "Publication_Type": "Journal Article",
        "Journal_or_Source": "Environmental Science and Pollution Research (2023) 30:55905-55921",
        "DOI_or_URL": "10.1007/s11356-023-25832-w",
        "Country_or_Region": "China",
        "Steel_Slag_Type": "Other Steel Slag",
        "Study_Objective": "Prepare red mud-steel slag cementitious materials using thermally, thermoalkali- and thermocalcium-activated red mud, and study hydration, flexural strength and heavy metal/alkali solidification.",
        "Abstract_or_Key_Finding": "Hydration products C-S-H, tobermorite, Ca(OH)2. Thermal and thermocalcium activation gave early strength (14 d 3.75 and 3.87 MPa avg), thermoalkali-activated RM late strength (1000 °C, 28 d 3.26 MPa), meeting JC/T446-2000 pavement block flexural 3.0 MPa. Optimum 900 °C for thermal (4.46 MPa) and thermocalcium (4.35 MPa). 900 °C thermal activation gave best heavy metal solidification (As 98.76%, Cr 99.52%).",
        "Full_Text_Access": "Open",
        "Data_Extraction_Status": "Extracted",
        "Relevant_To_SCM": "Yes",
        "Notes": "Steel slag furnace type not stated (Laiwu Iron and Steel)."
      }
    ],
    "2 Feedstock Chemistry": [
      {
        "Source_ID": "SRC-W4323920880",
        "Material_ID": "MAT-0001",
        "Experiment_ID": "EXP-0001",
        "Steel_Slag_Type": "Other Steel Slag",
        "Source/Origin": "Laiwu Iron and Steel Group Co., Ltd., China",
        "CaO_pct": "34.5",
        "SiO2_pct": "18.9",
        "Al2O3_pct": "6.01",
        "Fe2O3_pct": "19.4",
        "MgO_pct": "5.39",
        "SO3_pct": "0.298",
        "Na2O_pct": "0.413",
        "K2O_pct": "0.385",
        "TiO2_pct": "1.01",
        "P2O5_pct": "1.95",
        "MnO_pct": "3.10",
        "Basis_As_Reported": "wt%",
        "Notes": "Table 1. Analysis method not stated. XRD: C2F, C3S, RO phase (MgO, FeO, MnO, f-CaO). Red mud: Fe2O3 30.9, Al2O3 12.2, SiO2 11.1, Na2O 6.27."
      }
    ],
    "3 Processing": [
      {
        "Source_ID": "SRC-W4323920880",
        "Material_ID": "MAT-0001",
        "Experiment_ID": "EXP-0001",
        "Steel_Slag_Type": "Other Steel Slag",
        "Processing_Method": "Sieving; Drying; Milling",
        "Equipment_or_Process": "100 mesh sieve, drying, ball milling",
        "Post_Process_Form": "Powder <645.6 um"
      }
    ],
    "4 Particle Size": [
      {
        "Source_ID": "SRC-W4323920880",
        "Material_ID": "MAT-0001",
        "Experiment_ID": "EXP-0001",
        "Steel_Slag_Type": "Other Steel Slag",
        "Measurement_Method": "Particle size analysis (Fig. 2)",
        "Max_Particle_Size_um": "645.6",
        "Particle_Size_Notes": "Largest frequency at 322.8 um (modal size), max 645.6 um."
      }
    ],
    "5 Activation": [],
    "6 Concrete Performance": [
      {
        "Source_ID": "SRC-W4323920880",
        "Material_ID": "MAT-0001",
        "Experiment_ID": "EXP-0001",
        "Mix_ID": "A",
        "Steel_Slag_Type": "Other Steel Slag",
        "SCM_Replacement_pct": "30",
        "Cement_Type": "None (red mud-steel slag binder)",
        "Other_SCMs": "Red mud 60% (untreated RM), CaO 10%",
        "Water_Binder_Ratio": "0.33",
        "Admixtures": "Sodium silicate solution 4.5%",
        "Mix_Proportion_Notes": "RM 60 : SS 30 : CaO 10 wt% + 4.5% admixture (Table 3). 40x40x160 mm prisms, 20 °C, RH ≥90%.; SCM_Replacement_pct: 30 (SS of total solids; no cement)",
        "Flexural_Strength_MPa": "3.05",
        "Strength_Test_Method": "WDW-20 universal tester, flexural",
        "Strength_Notes": "Flexural 3/7/14/28 d = 2.8/2.75/3.8/3.05 MPa, read from Fig. 5 bars. Compressive strength not reported."
      },
      {
        "Source_ID": "SRC-W4323920880",
        "Material_ID": "MAT-0001",
        "Experiment_ID": "EXP-0002",
        "Mix_ID": "B1",
        "Steel_Slag_Type": "Other Steel Slag",
        "SCM_Replacement_pct": "30",
        "Cement_Type": "None (red mud-steel slag binder)",
        "Other_SCMs": "Red mud 60% (thermally activated RM at 600 °C), CaO 10%",
        "Water_Binder_Ratio": "0.39",
        "Admixtures": "Sodium silicate solution 4.5%",
        "Mix_Proportion_Notes": "RM 60 : SS 30 : CaO 10 wt% + 4.5% admixture (Table 3). 40x40x160 mm prisms, 20 °C, RH ≥90%.; SCM_Replacement_pct: 30 (SS of total solids; no cement)",
        "Flexural_Strength_MPa": "2.9",
        "Strength_Test_Method": "WDW-20 universal tester, flexural",
        "Strength_Notes": "Flexural 3/7/14/28 d = 2.3/2.75/3.8/2.9 MPa, read from Fig. 5 bars. Compressive strength not reported."
      },
      {
        "Source_ID": "SRC-W4323920880",
        "Material_ID": "MAT-0001",
        "Experiment_ID": "EXP-0003",
        "Mix_ID": "C1",
        "Steel_Slag_Type": "Other Steel Slag",
        "SCM_Replacement_pct": "30",
        "Cement_Type": "None (red mud-steel slag binder)",
        "Other_SCMs": "Red mud 60% (thermoalkali-activated RM (NaOH:RM 1:9) at 600 °C), CaO 10%",
        "Water_Binder_Ratio": "0.50",
        "Admixtures": "Sodium silicate solution 4.5%",
        "Mix_Proportion_Notes": "RM 60 : SS 30 : CaO 10 wt% + 4.5% admixture (Table 3). 40x40x160 mm prisms, 20 °C, RH ≥90%.; SCM_Replacement_pct: 30 (SS of total solids; no cement)",
        "Flexural_Strength_MPa": "1.05",
        "Strength_Test_Method": "WDW-20 universal tester, flexural",
        "Strength_Notes": "Flexural 3/7/14/28 d = 0.2/0.25/1.1/1.05 MPa, read from Fig. 5 bars. Compressive strength not reported."
      },
      {
        "Source_ID": "SRC-W4323920880",
        "Material_ID": "MAT-0001",
        "Experiment_ID": "EXP-0004",
        "Mix_ID": "D1",
        "Steel_Slag_Type": "Other Steel Slag",
        "SCM_Replacement_pct": "30",
        "Cement_Type": "None (red mud-steel slag binder)",
        "Other_SCMs": "Red mud 60% (thermocalcium-activated RM (CaO:RM 1:9) at 600 °C), CaO 10%",
        "Water_Binder_Ratio": "0.42",
        "Admixtures": "Sodium silicate solution 4.5%",
        "Mix_Proportion_Notes": "RM 60 : SS 30 : CaO 10 wt% + 4.5% admixture (Table 3). 40x40x160 mm prisms, 20 °C, RH ≥90%.; SCM_Replacement_pct: 30 (SS of total solids; no cement)",
        "Flexural_Strength_MPa": "2.95",
        "Strength_Test_Method": "WDW-20 universal tester, flexural",
        "Strength_Notes": "Flexural 3/7/14/28 d = 1.8/2.5/3.3/2.95 MPa, read from Fig. 5 bars. Compressive strength not reported."
      },
      {
        "Source_ID": "SRC-W4323920880",
        "Material_ID": "MAT-0001",
        "Experiment_ID": "EXP-0005",
        "Mix_ID": "B2",
        "Steel_Slag_Type": "Other Steel Slag",
        "SCM_Replacement_pct": "30",
        "Cement_Type": "None (red mud-steel slag binder)",
        "Other_SCMs": "Red mud 60% (thermally activated RM at 800 °C), CaO 10%",
        "Water_Binder_Ratio": "0.39",
        "Admixtures": "Sodium silicate solution 4.5%",
        "Mix_Proportion_Notes": "RM 60 : SS 30 : CaO 10 wt% + 4.5% admixture (Table 3). 40x40x160 mm prisms, 20 °C, RH ≥90%.; SCM_Replacement_pct: 30 (SS of total solids; no cement)",
        "Flexural_Strength_MPa": "2.55",
        "Strength_Test_Method": "WDW-20 universal tester, flexural",
        "Strength_Notes": "Flexural 3/7/14/28 d = 3.2/3.5/3.35/2.55 MPa, read from Fig. 5 bars. Compressive strength not reported."
      },
      {
        "Source_ID": "SRC-W4323920880",
        "Material_ID": "MAT-0001",
        "Experiment_ID": "EXP-0006",
        "Mix_ID": "C2",
        "Steel_Slag_Type": "Other Steel Slag",
        "SCM_Replacement_pct": "30",
        "Cement_Type": "None (red mud-steel slag binder)",
        "Other_SCMs": "Red mud 60% (thermoalkali-activated RM (NaOH:RM 1:9) at 800 °C), CaO 10%",
        "Water_Binder_Ratio": "0.50",
        "Admixtures": "Sodium silicate solution 4.5%",
        "Mix_Proportion_Notes": "RM 60 : SS 30 : CaO 10 wt% + 4.5% admixture (Table 3). 40x40x160 mm prisms, 20 °C, RH ≥90%.; SCM_Replacement_pct: 30 (SS of total solids; no cement)",
        "Flexural_Strength_MPa": "1.4",
        "Strength_Test_Method": "WDW-20 universal tester, flexural",
        "Strength_Notes": "Flexural 3/7/14/28 d = 0.95/0.95/1.3/1.4 MPa, read from Fig. 5 bars. Compressive strength not reported."
      },
      {
        "Source_ID": "SRC-W4323920880",
        "Material_ID": "MAT-0001",
        "Experiment_ID": "EXP-0007",
        "Mix_ID": "D2",
        "Steel_Slag_Type": "Other Steel Slag",
        "SCM_Replacement_pct": "30",
        "Cement_Type": "None (red mud-steel slag binder)",
        "Other_SCMs": "Red mud 60% (thermocalcium-activated RM (CaO:RM 1:9) at 800 °C), CaO 10%",
        "Water_Binder_Ratio": "0.42",
        "Admixtures": "Sodium silicate solution 4.5%",
        "Mix_Proportion_Notes": "RM 60 : SS 30 : CaO 10 wt% + 4.5% admixture (Table 3). 40x40x160 mm prisms, 20 °C, RH ≥90%.; SCM_Replacement_pct: 30 (SS of total solids; no cement)",
        "Flexural_Strength_MPa": "3.4",
        "Strength_Test_Method": "WDW-20 universal tester, flexural",
        "Strength_Notes": "Flexural 3/7/14/28 d = 1.9/2.6/3.7/3.4 MPa, read from Fig. 5 bars. Compressive strength not reported."
      },
      {
        "Source_ID": "SRC-W4323920880",
        "Material_ID": "MAT-0001",
        "Experiment_ID": "EXP-0008",
        "Mix_ID": "B3",
        "Steel_Slag_Type": "Other Steel Slag",
        "SCM_Replacement_pct": "30",
        "Cement_Type": "None (red mud-steel slag binder)",
        "Other_SCMs": "Red mud 60% (thermally activated RM at 900 °C), CaO 10%",
        "Water_Binder_Ratio": "0.39",
        "Admixtures": "Sodium silicate solution 4.5%",
        "Mix_Proportion_Notes": "RM 60 : SS 30 : CaO 10 wt% + 4.5% admixture (Table 3). 40x40x160 mm prisms, 20 °C, RH ≥90%.; SCM_Replacement_pct: 30 (SS of total solids; no cement)",
        "Flexural_Strength_MPa": "2.8",
        "Strength_Test_Method": "WDW-20 universal tester, flexural",
        "Strength_Notes": "Flexural 3/7/14/28 d = 3.6/3.65/4.46/2.8 MPa, read from Fig. 5 bars. Compressive strength not reported."
      },
      {
        "Source_ID": "SRC-W4323920880",
        "Material_ID": "MAT-0001",
        "Experiment_ID": "EXP-0009",
        "Mix_ID": "C3",
        "Steel_Slag_Type": "Other Steel Slag",
        "SCM_Replacement_pct": "30",
        "Cement_Type": "None (red mud-steel slag binder)",
        "Other_SCMs": "Red mud 60% (thermoalkali-activated RM (NaOH:RM 1:9) at 900 °C), CaO 10%",
        "Water_Binder_Ratio": "0.50",
        "Admixtures": "Sodium silicate solution 4.5%",
        "Mix_Proportion_Notes": "RM 60 : SS 30 : CaO 10 wt% + 4.5% admixture (Table 3). 40x40x160 mm prisms, 20 °C, RH ≥90%.; SCM_Replacement_pct: 30 (SS of total solids; no cement)",
        "Flexural_Strength_MPa": "1.7",
        "Strength_Test_Method": "WDW-20 universal tester, flexural",
        "Strength_Notes": "Flexural 3/7/14/28 d = 0.9/0.65/1.6/1.7 MPa, read from Fig. 5 bars. Compressive strength not reported."
      },
      {
        "Source_ID": "SRC-W4323920880",
        "Material_ID": "MAT-0001",
        "Experiment_ID": "EXP-0010",
        "Mix_ID": "D3",
        "Steel_Slag_Type": "Other Steel Slag",
        "SCM_Replacement_pct": "30",
        "Cement_Type": "None (red mud-steel slag binder)",
        "Other_SCMs": "Red mud 60% (thermocalcium-activated RM (CaO:RM 1:9) at 900 °C), CaO 10%",
        "Water_Binder_Ratio": "0.42",
        "Admixtures": "Sodium silicate solution 4.5%",
        "Mix_Proportion_Notes": "RM 60 : SS 30 : CaO 10 wt% + 4.5% admixture (Table 3). 40x40x160 mm prisms, 20 °C, RH ≥90%.; SCM_Replacement_pct: 30 (SS of total solids; no cement)",
        "Flexural_Strength_MPa": "3.9",
        "Strength_Test_Method": "WDW-20 universal tester, flexural",
        "Strength_Notes": "Flexural 3/7/14/28 d = 1.9/2.25/4.35/3.9 MPa, read from Fig. 5 bars. Compressive strength not reported."
      },
      {
        "Source_ID": "SRC-W4323920880",
        "Material_ID": "MAT-0001",
        "Experiment_ID": "EXP-0011",
        "Mix_ID": "B4",
        "Steel_Slag_Type": "Other Steel Slag",
        "SCM_Replacement_pct": "30",
        "Cement_Type": "None (red mud-steel slag binder)",
        "Other_SCMs": "Red mud 60% (thermally activated RM at 1000 °C), CaO 10%",
        "Water_Binder_Ratio": "0.39",
        "Admixtures": "Sodium silicate solution 4.5%",
        "Mix_Proportion_Notes": "RM 60 : SS 30 : CaO 10 wt% + 4.5% admixture (Table 3). 40x40x160 mm prisms, 20 °C, RH ≥90%.; SCM_Replacement_pct: 30 (SS of total solids; no cement)",
        "Flexural_Strength_MPa": "3.4",
        "Strength_Test_Method": "WDW-20 universal tester, flexural",
        "Strength_Notes": "Flexural 3/7/14/28 d = 2.25/2.25/3.45/3.4 MPa, read from Fig. 5 bars. Compressive strength not reported."
      },
      {
        "Source_ID": "SRC-W4323920880",
        "Material_ID": "MAT-0001",
        "Experiment_ID": "EXP-0012",
        "Mix_ID": "C4",
        "Steel_Slag_Type": "Other Steel Slag",
        "SCM_Replacement_pct": "30",
        "Cement_Type": "None (red mud-steel slag binder)",
        "Other_SCMs": "Red mud 60% (thermoalkali-activated RM (NaOH:RM 1:9) at 1000 °C), CaO 10%",
        "Water_Binder_Ratio": "0.50",
        "Admixtures": "Sodium silicate solution 4.5%",
        "Mix_Proportion_Notes": "RM 60 : SS 30 : CaO 10 wt% + 4.5% admixture (Table 3). 40x40x160 mm prisms, 20 °C, RH ≥90%.; SCM_Replacement_pct: 30 (SS of total solids; no cement)",
        "Flexural_Strength_MPa": "3.26",
        "Strength_Test_Method": "WDW-20 universal tester, flexural",
        "Strength_Notes": "Flexural 3/7/14/28 d = 0.75/1.0/1.3/3.26 MPa, read from Fig. 5 bars. Compressive strength not reported."
      },
      {
        "Source_ID": "SRC-W4323920880",
        "Material_ID": "MAT-0001",
        "Experiment_ID": "EXP-0013",
        "Mix_ID": "D4",
        "Steel_Slag_Type": "Other Steel Slag",
        "SCM_Replacement_pct": "30",
        "Cement_Type": "None (red mud-steel slag binder)",
        "Other_SCMs": "Red mud 60% (thermocalcium-activated RM (CaO:RM 1:9) at 1000 °C), CaO 10%",
        "Water_Binder_Ratio": "0.42",
        "Admixtures": "Sodium silicate solution 4.5%",
        "Mix_Proportion_Notes": "RM 60 : SS 30 : CaO 10 wt% + 4.5% admixture (Table 3). 40x40x160 mm prisms, 20 °C, RH ≥90%.; SCM_Replacement_pct: 30 (SS of total solids; no cement)",
        "Flexural_Strength_MPa": "3.6",
        "Strength_Test_Method": "WDW-20 universal tester, flexural",
        "Strength_Notes": "Flexural 3/7/14/28 d = 2.25/2.55/4.15/3.6 MPa, read from Fig. 5 bars. Compressive strength not reported."
      }
    ],
    "7 Durability": [
      {
        "Source_ID": "SRC-W4323920880",
        "Material_ID": "MAT-0001",
        "Experiment_ID": "EXP-0008",
        "Mix_ID": "B3",
        "Steel_Slag_Type": "Other Steel Slag",
        "Test_Category": "Leaching",
        "Test_Method": "HJ/T 300-2007 acetic acid buffer, soaking 1/7/15/30 d, ICP-MS",
        "Test_Age": "28 d cured; 30 d soak",
        "Leaching": "As, Cd, Hg, Pb below class III/IV surface water limits; Cr below class V limit",
        "Durability_Result": "Solidification ratio As 98.76%, Cr 99.52% (B3, 900 °C thermal activation)",
        "Durability_Notes": "Fig. 12."
      }
    ],
    "8 Carbon Uptake": [],
    "9 Citations & Provenance": [
      {
        "Source_ID": "SRC-W4323920880",
        "Material_ID": "MAT-0001",
        "Experiment_ID": "EXP-0001",
        "Fact_or_Data_Element": "Flexural_Strength_14d_MPa",
        "Reported_Value": "3.8",
        "Unit": "MPa",
        "Page_or_Table_or_Figure": "p.55908 / Abstract",
        "Extraction_Method": "Manual reading (Claude)",
        "Original_Source_Text_or_Excerpt": "the maximum flexural strengths of A, B3, and D3 at 14 days were 3.8 MPa, 4.5 MPa, and 4.3 MPa ... the optimal preactivated temperature for both thermally and thermocalcium-activated RM was 900 °C, and the flexural strength was 4.46 MPa and 4.35 MPa",
        "Confidence": "High",
        "Reviewer": "claude-extraction",
        "Review_Date": "2026-11-06"
      },
      {
        "Source_ID": "SRC-W4323920880",
        "Material_ID": "MAT-0001",
        "Experiment_ID": "EXP-0008",
        "Fact_or_Data_Element": "Flexural_Strength_14d_MPa",
        "Reported_Value": "4.46",
        "Unit": "MPa",
        "Page_or_Table_or_Figure": "p.55908 / Abstract",
        "Extraction_Method": "Manual reading (Claude)",
        "Original_Source_Text_or_Excerpt": "the maximum flexural strengths of A, B3, and D3 at 14 days were 3.8 MPa, 4.5 MPa, and 4.3 MPa ... the optimal preactivated temperature for both thermally and thermocalcium-activated RM was 900 °C, and the flexural strength was 4.46 MPa and 4.35 MPa",
        "Confidence": "High",
        "Reviewer": "claude-extraction",
        "Review_Date": "2026-11-06"
      },
      {
        "Source_ID": "SRC-W4323920880",
        "Material_ID": "MAT-0001",
        "Experiment_ID": "EXP-0010",
        "Fact_or_Data_Element": "Flexural_Strength_14d_MPa",
        "Reported_Value": "4.35",
        "Unit": "MPa",
        "Page_or_Table_or_Figure": "p.55908 / Abstract",
        "Extraction_Method": "Manual reading (Claude)",
        "Original_Source_Text_or_Excerpt": "the maximum flexural strengths of A, B3, and D3 at 14 days were 3.8 MPa, 4.5 MPa, and 4.3 MPa ... the optimal preactivated temperature for both thermally and thermocalcium-activated RM was 900 °C, and the flexural strength was 4.46 MPa and 4.35 MPa",
        "Confidence": "High",
        "Reviewer": "claude-extraction",
        "Review_Date": "2026-11-06"
      },
      {
        "Source_ID": "SRC-W4323920880",
        "Material_ID": "MAT-0001",
        "Experiment_ID": "EXP-0012",
        "Fact_or_Data_Element": "Flexural_Strength_28d_MPa",
        "Reported_Value": "3.26",
        "Unit": "MPa",
        "Page_or_Table_or_Figure": "p.55908 / Abstract",
        "Extraction_Method": "Manual reading (Claude)",
        "Original_Source_Text_or_Excerpt": "the 1000 °C thermoalkali-activated RM samples only at 28 days was 3.26 MPa",
        "Confidence": "High",
        "Reviewer": "claude-extraction",
        "Review_Date": "2026-11-06"
      },
      {
        "Source_ID": "SRC-W4323920880",
        "Material_ID": "MAT-0001",
        "Experiment_ID": "EXP-0001",
        "Fact_or_Data_Element": "CaO_pct",
        "Reported_Value": "34.5",
        "Unit": "wt%",
        "Page_or_Table_or_Figure": "Table 1, p.55907",
        "Extraction_Method": "Manual reading (Claude)",
        "Original_Source_Text_or_Excerpt": "SS 6.01 18.9 19.4 1.01 0.413 5.39 34.5 3.10 1.95 0.298 0.385",
        "Confidence": "High",
        "Reviewer": "claude-extraction",
        "Review_Date": "2026-11-06"
      }
    ]
  },
  "reference_cleaned": "2026-11-11 (v9 rules applied; not re-read against the PDF)"
}
