Repository: DivyaK751/Steel-Slag-SLM

# Steel-Slag-SLM

## Missing abstracts

Some papers have no abstract on OpenAlex. `fill-abstracts` downloads each one's PDF from Drive,
sends its first 3 pages to Gemini with
[prompts/extract_abstract.yaml](prompts/extract_abstract.yaml), and writes the abstract back to
the `papers` table. It runs nightly after the fetch, and can be run by hand:

```bash
uv run fill-abstracts --max-papers 5 --dry-run  # log the abstracts, write nothing
uv run fill-abstracts                           # every paper still missing an abstract
```

`abstract_source` records where each abstract came from:

| Value | Meaning |
|---|---|
| `openalex` | From OpenAlex |

File: human_extracted_data/extractions/W4328054887.json
{
  "openalex_id": "W4328054887",
  "status": "Extracted",
  "notes": "Review of agro-industrial wastes (FA, GGBS, ultra-fine slag, RHA, olive/coconut ash); only ultra-fine slag data extracted; UFS described as ultra-fine blast furnace slag.",
  "sheets": {
    "1 Scientific Literature": [
      {
        "Source_ID": "SRC-W4328054887",
        "Title": "Agro-industrial-based wastes as supplementary cementitious or alkali-activated binder material: a comprehensive review",
        "Authors": "S. Blesson, A. U. Rao",
        "Publication_Year": "2023",
        "Publication_Type": "Journal Article",
        "Journal_or_Source": "Innovative Infrastructure Solutions (2023) 8:125",
        "DOI_or_URL": "10.1007/s41062-023-01096-8",
        "Country_or_Region": "India",
        "Steel_Slag_Type": "Other Steel Slag",
        "Study_Objective": "Review agro-industrial wastes (rice husk ash, olive waste ash, coconut waste ash, GGBS, fly ash, ultra-fine steel slag) as SCM or AAB, and the effect of calcination on pozzolanic properties.",
        "Abstract_or_Key_Finding": "Calcined wastes give greater reactivity and early strength. Ultra-fine slag up to 20% cement replacement raised concrete strength (77.5 -> 85.1 MPa at 28 d, ref [75]). All reviewed wastes show pozzolanic/hydraulic properties suitable as AAB or SCM.",
        "Full_Text_Access": "Open",
        "Data_Extraction_Status": "Extracted",
        "Relevant_To_SCM": "Unclear",
        "Notes": "Review. Abstract says 'ultra-fine steel slag' but body defines UFS as ultra-fine blast furnace slag from steel mills (likely GGBFS-type, out of scope)."
      }
    ],
    "2 Feedstock Chemistry": [
      {
        "Source_ID": "SRC-W4328054887",
        "Material_ID": "MAT-0001",
        "Experiment_ID": "EXP-0001",
        "Steel_Slag_Type": "Other Steel Slag",
        "Source/Origin": "Ultra-fine slag, literature range (min-max) refs [69-74]",
        "CaO_pct": "30-38.92",
        "SiO2_pct": "30-38.87",
        "Al2O3_pct": "15-25",
        "Fe2O3_pct": "0.22-3",
        "MgO_pct": "6-10",
        "SO3_pct": "0.13-2.314",
        "Na2O_pct": "0.338-0.48",
        "K2O_pct": "0.42-0.705",
        "TiO2_pct": "0.69-0.71",
        "MnO_pct": "0.128-0.27",
        "Basis_As_Reported": "%",
        "Notes": "Fig. 13 labels. Specific gravity 2.19-2.7; specific surface ≥1.2 m2/g. Composition resembles blast furnace slag."
      }
    ],
    "3 Processing": [],
    "4 Particle Size": [
      {
        "Source_ID": "SRC-W4328054887",
        "Material_ID": "MAT-0001",
        "Experiment_ID": "EXP-0001",
        "Steel_Slag_Type": "Other Steel Slag",
        "Measurement_Method": "Literature",
        "Mean_Particle_Size_um": "4.4",
        "Particle_Size_Notes": "UFS mean particle size 4.4 um (p.10-11)."
      }
    ],
    "5 Activation": [],
    "6 Concrete Performance": [
      {
        "Source_ID": "SRC-W4328054887",
        "Material_ID": null,
        "Experiment_ID": "EXP-0002",
        "Mix_ID": "UFS 0%",
        "Steel_Slag_Type": "Other Steel Slag",
        "SCM_Replacement_pct": "0",
        "Cement_Type": "Not stated",
        "Mix_Proportion_Notes": "Cited from ref [75] (Ahmad et al. 2013); mix details not given in review.",
        "Compressive_Strength_3d_MPa": "37.2",
        "Compressive_Strength_7d_MPa": "56.3",
        "Compressive_Strength_28d_MPa": "77.5",
        "Strength_Test_Method": "Not stated",
        "Strength_Notes": "Table 1 (review citation). UFS = ultra-fine (blast furnace) slag; may not be steelmaking slag."
      },
      {
        "Source_ID": "SRC-W4328054887",
        "Material_ID": "MAT-0001",
        "Experiment_ID": "EXP-0003",
        "Mix_ID": "UFS 5%",
        "Steel_Slag_Type": "Other Steel Slag",
        "SCM_Replacement_pct": "5",
        "Cement_Type": "Not stated",
        "Mix_Proportion_Notes": "Cited from ref [75] (Ahmad et al. 2013); mix details not given in review.",
        "Compressive_Strength_3d_MPa": "44.2",
        "Compressive_Strength_7d_MPa": "60.8",
        "Compressive_Strength_28d_MPa": "79.6",
        "Strength_Test_Method": "Not stated",
        "Strength_Notes": "Table 1 (review citation). UFS = ultra-fine (blast furnace) slag; may not be steelmaking slag."
      },
      {
        "Source_ID": "SRC-W4328054887",
        "Material_ID": "MAT-0001",
        "Experiment_ID": "EXP-0004",
        "Mix_ID": "UFS 10%",
        "Steel_Slag_Type": "Other Steel Slag",
        "SCM_Replacement_pct": "10",
        "Cement_Type": "Not stated",
        "Mix_Proportion_Notes": "Cited from ref [75] (Ahmad et al. 2013); mix details not given in review.",
        "Compressive_Strength_3d_MPa": "46.3",
        "Compressive_Strength_7d_MPa": "61.2",
        "Compressive_Strength_28d_MPa": "80.8",
        "Strength_Test_Method": "Not stated",
        "Strength_Notes": "Table 1 (review citation). UFS = ultra-fine (blast furnace) slag; may not be steelmaking slag."
      },
      {
        "Source_ID": "SRC-W4328054887",
        "Material_ID": "MAT-0001",
        "Experiment_ID": "EXP-0005",
        "Mix_ID": "UFS 15%",
        "Steel_Slag_Type": "Other Steel Slag",
        "SCM_Replacement_pct": "15",
        "Cement_Type": "Not stated",
        "Mix_Proportion_Notes": "Cited from ref [75] (Ahmad et al. 2013); mix details not given in review.",
        "Compressive_Strength_3d_MPa": "49.8",
        "Compressive_Strength_7d_MPa": "63.8",
        "Compressive_Strength_28d_MPa": "81.5",
        "Strength_Test_Method": "Not stated",
        "Strength_Notes": "Table 1 (review citation). UFS = ultra-fine (blast furnace) slag; may not be steelmaking slag."
      },
      {
        "Source_ID": "SRC-W4328054887",
        "Material_ID": "MAT-0001",
        "Experiment_ID": "EXP-0006",
        "Mix_ID": "UFS 20%",
        "Steel_Slag_Type": "Other Steel Slag",
        "SCM_Replacement_pct": "20",
        "Cement_Type": "Not stated",
        "Mix_Proportion_Notes": "Cited from ref [75] (Ahmad et al. 2013); mix details not given in review.",
        "Compressive_Strength_3d_MPa": "52.7",
        "Compressive_Strength_7d_MPa": "69.9",
        "Compressive_Strength_28d_MPa": "85.1",
        "Strength_Test_Method": "Not stated",
        "Strength_Notes": "Table 1 (review citation). UFS = ultra-fine (blast furnace) slag; may not be steelmaking slag."
      }
    ],
    "7 Durability": [],
    "8 Carbon Uptake": [],
    "9 Citations & Provenance": [
      {
        "Source_ID": "SRC-W4328054887",
        "Material_ID": null,
        "Experiment_ID": "EXP-0002",
        "Fact_or_Data_Element": "Compressive_Strength_28d_MPa",
        "Reported_Value": "77.5",
        "Unit": "N/mm2",
        "Page_or_Table_or_Figure": "Table 1, p.10",
        "Extraction_Method": "Manual reading (Claude)",
        "Original_Source_Text_or_Excerpt": "28 77.5 79.6 80.8 81.5 85.1",
        "Confidence": "High",
        "Reviewer": "claude-extraction",
        "Review_Date": "2026-11-06",
        "Provenance_Notes": "Secondary data from ref [75]."
      },
      {
        "Source_ID": "SRC-W4328054887",
        "Material_ID": "MAT-0001",
        "Experiment_ID": "EXP-0003",
        "Fact_or_Data_Element": "Compressive_Strength_28d_MPa",
        "Reported_Value": "79.6",
        "Unit": "N/mm2",
        "Page_or_Table_or_Figure": "Table 1, p.10",
        "Extraction_Method": "Manual reading (Claude)",
        "Original_Source_Text_or_Excerpt": "28 77.5 79.6 80.8 81.5 85.1",
        "Confidence": "High",
        "Reviewer": "claude-extraction",
        "Review_Date": "2026-11-06",
        "Provenance_Notes": "Secondary data from ref [75]."
      },
      {
        "Source_ID": "SRC-W4328054887",
        "Material_ID": "MAT-0001",
        "Experiment_ID": "EXP-0004",
        "Fact_or_Data_Element": "Compressive_Strength_28d_MPa",
        "Reported_Value": "80.8",
        "Unit": "N/mm2",
        "Page_or_Table_or_Figure": "Table 1, p.10",
        "Extraction_Method": "Manual reading (Claude)",
        "Original_Source_Text_or_Excerpt": "28 77.5 79.6 80.8 81.5 85.1",
        "Confidence": "High",
        "Reviewer": "claude-extraction",
        "Review_Date": "2026-11-06",
        "Provenance_Notes": "Secondary data from ref [75]."
      },
      {
        "Source_ID": "SRC-W4328054887",
        "Material_ID": "MAT-0001",
        "Experiment_ID": "EXP-0005",
        "Fact_or_Data_Element": "Compressive_Strength_28d_MPa",
        "Reported_Value": "81.5",
        "Unit": "N/mm2",
        "Page_or_Table_or_Figure": "Table 1, p.10",
        "Extraction_Method": "Manual reading (Claude)",
        "Original_Source_Text_or_Excerpt": "28 77.5 79.6 80.8 81.5 85.1",
        "Confidence": "High",
        "Reviewer": "claude-extraction",
        "Review_Date": "2026-11-06",
        "Provenance_Notes": "Secondary data from ref [75]."
      },
      {
        "Source_ID": "SRC-W4328054887",
        "Material_ID": "MAT-0001",
        "Experiment_ID": "EXP-0006",
        "Fact_or_Data_Element": "Compressive_Strength_28d_MPa",
        "Reported_Value": "85.1",
        "Unit": "N/mm2",
        "Page_or_Table_or_Figure": "Table 1, p.10",
        "Extraction_Method": "Manual reading (Claude)",
        "Original_Source_Text_or_Excerpt": "28 77.5 79.6 80.8 81.5 85.1",
        "Confidence": "High",
        "Reviewer": "claude-extraction",
        "Review_Date": "2026-11-06",
        "Provenance_Notes": "Secondary data from ref [75]."
      }
    ]
  },
  "reference_cleaned": "2026-11-11 (v9 rules applied; not re-read against the PDF)"
}

File: human_extracted_data/extractions/W4367466729.json
{
  "openalex_id": "W4367466729",
  "status": "Extracted",
  "notes": "Short communication: ladle/furnace/processed steel slag + TPP ash as hybrid additives in composite Portland cement; figure values low confidence (axis units unlabelled).",
  "sheets": {
    "1 Scientific Literature": [
      {
        "Source_ID": "SRC-W4367466729",
        "Title": "Rational Solution to the Problem of Integrated Metallurgy and TPP Waste Utilization for the Development of \"Green\" Technology for the Production of Composite Portland Cements",
        "Authors": "Begzhanova Gulruh Bakhtiyarovna, Iskandarova Mastura Iskandarovna, Atabaev Farrukh Bakhtiyarovich, Mukhitdinov Dilshod Davronovich, Yakubzhanova Zukhra Bakhtiyarovna",
        "Publication_Year": "2022",
        "Publication_Type": "Journal Article",
        "Journal_or_Source": "Research & Development in Material Science 17(5). RDMS.000925",
        "DOI_or_URL": "10.31031/RDMS.2022.17.000925",
        "Country_or_Region": "Uzbekistan",
        "Steel_Slag_Type": "Ladle; Other Steel Slag",
        "Study_Objective": "Assess Angren TPP dry ash-slag mixture and Uzmetkombinat steelmaking wastes (processed steel slag, furnace slag, ladle slag, microsilica) as hybrid additives for composite Portland cements.",
        "Abstract_or_Key_Finding": "25-35% hybrid additives (DASM + MS or steelmaking slags) gave 3 d activity 30.6-32.4 MPa and exceeded control PC400-Ad0 strength by 28 d, meeting grade 400. 25% DASM+ladle slag reached 60.0 vs 54.0 MPa at 28 d; 45% additive reduced strength.",
        "Full_Text_Access": "Open",
        "Data_Extraction_Status": "Extracted",
        "Relevant_To_SCM": "Yes",
        "Notes": "Short communication; dates printed 2022 although OpenAlex ID suggests 2023 indexing."
      }
    ],
    "2 Feedstock Chemistry": [
      {
        "Source_ID": "SRC-W4367466729",
        "Material_ID": "MAT-0001",
        "Experiment_ID": "EXP-0001",
        "Steel_Slag_Type": "Ladle",
        "Source/Origin": "Ladle slag, Uzmetkombinat JSC (Bekabad), Uzbekistan",
        "SiO2_pct": "35.93",
        "Al2O3_pct": "7.56",
        "Fe2O3_pct": "2.79",
        "CaO_pct": "33.06",
        "MgO_pct": "6.04",
        "SO3_pct": "0.78",
        "LOI_pct": "1.49",
        "Analysis_Method": "Other",
        "Basis_As_Reported": "mass fraction of oxides, %",
        "Notes": "Table 2; GOST 5382-91 chemical analysis. Others 12.35%."
      },
      {
        "Source_ID": "SRC-W4367466729",
        "Material_ID": "MAT-0002",
        "Experiment_ID": "EXP-0002",
        "Steel_Slag_Type": "Other Steel Slag",
        "Source/Origin": "Furnace slag (FSl), Uzmetkombinat JSC (EAF steelworks)",
        "SiO2_pct": "31.34",
        "Al2O3_pct": "9.57",
        "Fe2O3_pct": "20.78",
        "CaO_pct": "15.97",
        "MgO_pct": "4.23",
        "SO3_pct": "1.19",
        "LOI_pct": null,
        "Analysis_Method": "Other",
        "Basis_As_Reported": "mass fraction of oxides, %",
        "Notes": "Table 2; GOST 5382-91 chemical analysis. Others 16.92%."
      },
      {
        "Source_ID": "SRC-W4367466729",
        "Material_ID": "MAT-0003",
        "Experiment_ID": "EXP-0003",
        "Steel_Slag_Type": "Other Steel Slag",
        "Source/Origin": "Processed steel-smelting slag (SSSl), Uzmetkombinat JSC",
        "SiO2_pct": "27.92",
        "Al2O3_pct": "9.10",
        "Fe2O3_pct": "10.93",
        "CaO_pct": "25.73",
        "MgO_pct": "10.43",
        "SO3_pct": "1.03",
        "LOI_pct": "9.78",
        "Analysis_Method": "Other",
        "Basis_As_Reported": "mass fraction of oxides, %",
        "Notes": "Table 2; GOST 5382-91 chemical analysis. Others 5.08%."
      }
    ],
    "3 Processing": [],
    "4 Particle Size": [],
    "5 Activation": [],
    "6 Concrete Performance": [
      {
        "Source_ID": "SRC-W4367466729",
        "Material_ID": "MAT-0003",
        "Experiment_ID": "EXP-0004",
        "Mix_ID": "PC-Ad25 (DASM+SSSl)",
        "Steel_Slag_Type": "Other Steel Slag",
        "SCM_Replacement_pct": "25",
        "Cement_Type": "Portland cement clinker (Bekabadcement) + gypsum; matrix PC400-Ad0",
        "Other_SCMs": "Dry ash and slag mixture (DASM) from Angren TPP",
        "Mix_Proportion_Notes": "2x2x2 cm paste cubes, composition 1:0. DASM:slag ratio not reported.; SCM_Replacement_pct: 25 (hybrid additive DASM + slag; slag share not stated)",
        "Compressive_Strength_28d_MPa": "46.5",
        "Strength_Test_Method": "GOST 310.4, 2 cm cubes",
        "Strength_Notes": "Read from Fig. 2 (y-axis assumed kgf/cm2, converted /10). Matrix PC-Ad0 ~54-55 MPa at 28 d."
      },
      {
        "Source_ID": "SRC-W4367466729",
        "Material_ID": "MAT-0003",
        "Experiment_ID": "EXP-0005",
        "Mix_ID": "PC-Ad35 (DASM+SSSl)",
        "Steel_Slag_Type": "Other Steel Slag",
        "SCM_Replacement_pct": "35",
        "Cement_Type": "Portland cement clinker (Bekabadcement) + gypsum; matrix PC400-Ad0",
        "Other_SCMs": "Dry ash and slag mixture (DASM) from Angren TPP",
        "Mix_Proportion_Notes": "2x2x2 cm paste cubes, composition 1:0. DASM:slag ratio not reported.; SCM_Replacement_pct: 35 (hybrid additive DASM + slag; slag share not stated)",
        "Compressive_Strength_28d_MPa": "49",
        "Strength_Test_Method": "GOST 310.4, 2 cm cubes",
        "Strength_Notes": "Read from Fig. 2 (y-axis assumed kgf/cm2, converted /10). Matrix PC-Ad0 ~54-55 MPa at 28 d."
      },
      {
        "Source_ID": "SRC-W4367466729",
        "Material_ID": "MAT-0003",
        "Experiment_ID": "EXP-0006",
        "Mix_ID": "PC-Ad45 (DASM+SSSl)",
        "Steel_Slag_Type": "Other Steel Slag",
        "SCM_Replacement_pct": "45",
        "Cement_Type": "Portland cement clinker (Bekabadcement) + gypsum; matrix PC400-Ad0",
        "Other_SCMs": "Dry ash and slag mixture (DASM) from Angren TPP",
        "Mix_Proportion_Notes": "2x2x2 cm paste cubes, composition 1:0. DASM:slag ratio not reported.; SCM_Replacement_pct: 45 (hybrid additive DASM + slag; slag share not stated)",
        "Compressive_Strength_28d_MPa": "46.5",
        "Strength_Test_Method": "GOST 310.4, 2 cm cubes",
        "Strength_Notes": "Read from Fig. 2 (y-axis assumed kgf/cm2, converted /10). Matrix PC-Ad0 ~54-55 MPa at 28 d."
      },
      {
        "Source_ID": "SRC-W4367466729",
        "Material_ID": "MAT-0002",
        "Experiment_ID": "EXP-0007",
        "Mix_ID": "PC-Ad25 (DASM+FSl)",
        "Steel_Slag_Type": "Other Steel Slag",
        "SCM_Replacement_pct": "25",
        "Cement_Type": "Portland cement clinker (Bekabadcement) + gypsum; matrix PC400-Ad0",
        "Other_SCMs": "Dry ash and slag mixture (DASM) from Angren TPP",
        "Mix_Proportion_Notes": "2x2x2 cm paste cubes, composition 1:0. DASM:slag ratio not reported.; SCM_Replacement_pct: 25 (hybrid additive DASM + slag; slag share not stated)",
        "Compressive_Strength_28d_MPa": "48",
        "Strength_Test_Method": "GOST 310.4, 2 cm cubes",
        "Strength_Notes": "Read from Fig. 3 (y-axis assumed kgf/cm2, converted /10). Matrix PC-Ad0 ~54-55 MPa at 28 d."
      },
      {
        "Source_ID": "SRC-W4367466729",
        "Material_ID": "MAT-0002",
        "Experiment_ID": "EXP-0008",
        "Mix_ID": "PC-Ad35 (DASM+FSl)",
        "Steel_Slag_Type": "Other Steel Slag",
        "SCM_Replacement_pct": "35",
        "Cement_Type": "Portland cement clinker (Bekabadcement) + gypsum; matrix PC400-Ad0",
        "Other_SCMs": "Dry ash and slag mixture (DASM) from Angren TPP",
        "Mix_Proportion_Notes": "2x2x2 cm paste cubes, composition 1:0. DASM:slag ratio not reported.; SCM_Replacement_pct: 35 (hybrid additive DASM + slag; slag share not stated)",
        "Compressive_Strength_28d_MPa": "45.5",
        "Strength_Test_Method": "GOST 310.4, 2 cm cubes",
        "Strength_Notes": "Read from Fig. 3 (y-axis assumed kgf/cm2, converted /10). Matrix PC-Ad0 ~54-55 MPa at 28 d."
      },
      {
        "Source_ID": "SRC-W4367466729",
        "Material_ID": "MAT-0002",
        "Experiment_ID": "EXP-0009",
        "Mix_ID": "PC-Ad45 (DASM+FSl)",
        "Steel_Slag_Type": "Other Steel Slag",
        "SCM_Replacement_pct": "45",
        "Cement_Type": "Portland cement clinker (Bekabadcement) + gypsum; matrix PC400-Ad0",
        "Other_SCMs": "Dry ash and slag mixture (DASM) from Angren TPP",
        "Mix_Proportion_Notes": "2x2x2 cm paste cubes, composition 1:0. DASM:slag ratio not reported.; SCM_Replacement_pct: 45 (hybrid additive DASM + slag; slag share not stated)",
        "Compressive_Strength_28d_MPa": "41.5",
        "Strength_Test_Method": "GOST 310.4, 2 cm cubes",
        "Strength_Notes": "Read from Fig. 3 (y-axis assumed kgf/cm2, converted /10). Matrix PC-Ad0 ~54-55 MPa at 28 d."
      },
      {
        "Source_ID": "SRC-W4367466729",
        "Material_ID": "MAT-0001",
        "Experiment_ID": "EXP-0010",
        "Mix_ID": "PC-Ad25 (DASM+LSl)",
        "Steel_Slag_Type": "Ladle",
        "SCM_Replacement_pct": "25",
        "Cement_Type": "Portland cement clinker (Bekabadcement) + gypsum; matrix PC400-Ad0",
        "Other_SCMs": "Dry ash and slag mixture (DASM) from Angren TPP",
        "Mix_Proportion_Notes": "2x2x2 cm paste cubes, composition 1:0. DASM:slag ratio not reported.; SCM_Replacement_pct: 25 (hybrid additive DASM + slag; slag share not stated)",
        "Compressive_Strength_28d_MPa": "60.0",
        "Strength_Test_Method": "GOST 310.4, 2 cm cubes",
        "Strength_Notes": "Text: 13.0 MPa at 1 d, 60.0 MPa at 28 d vs 54.0 matrix. Matrix PC-Ad0 ~54-55 MPa at 28 d."
      },
      {
        "Source_ID": "SRC-W4367466729",
        "Material_ID": "MAT-0001",
        "Experiment_ID": "EXP-0011",
        "Mix_ID": "PC-Ad35 (DASM+LSl)",
        "Steel_Slag_Type": "Ladle",
        "SCM_Replacement_pct": "35",
        "Cement_Type": "Portland cement clinker (Bekabadcement) + gypsum; matrix PC400-Ad0",
        "Other_SCMs": "Dry ash and slag mixture (DASM) from Angren TPP",
        "Mix_Proportion_Notes": "2x2x2 cm paste cubes, composition 1:0. DASM:slag ratio not reported.; SCM_Replacement_pct: 35 (hybrid additive DASM + slag; slag share not stated)",
        "Compressive_Strength_28d_MPa": "57.5",
        "Strength_Test_Method": "GOST 310.4, 2 cm cubes",
        "Strength_Notes": "Read from Fig. 4 (y-axis assumed kgf/cm2, converted /10). Matrix PC-Ad0 ~54-55 MPa at 28 d."
      },
      {
        "Source_ID": "SRC-W4367466729",
        "Material_ID": "MAT-0001",
        "Experiment_ID": "EXP-0012",
        "Mix_ID": "PC-Ad45 (DASM+LSl)",
        "Steel_Slag_Type": "Ladle",
        "SCM_Replacement_pct": "45",
        "Cement_Type": "Portland cement clinker (Bekabadcement) + gypsum; matrix PC400-Ad0",
        "Other_SCMs": "Dry ash and slag mixture (DASM) from Angren TPP",
        "Mix_Proportion_Notes": "2x2x2 cm paste cubes, composition 1:0. DASM:slag ratio not reported.; SCM_Replacement_pct: 45 (hybrid additive DASM + slag; slag share not stated)",
        "Compressive_Strength_28d_MPa": "43.5",
        "Strength_Test_Method": "GOST 310.4, 2 cm cubes",
        "Strength_Notes": "Read from Fig. 4 (y-axis assumed kgf/cm2, converted /10). Matrix PC-Ad0 ~54-55 MPa at 28 d."
      }
    ],
    "7 Durability": [],
    "8 Carbon Uptake": [],
    "9 Citations & Provenance": [
      {
        "Source_ID": "SRC-W4367466729",
        "Material_ID": "MAT-0003",
        "Experiment_ID": "EXP-0004",
        "Fact_or_Data_Element": "Compressive_Strength_28d_MPa",
        "Reported_Value": "46.5",
        "Unit": "MPa",
        "Page_or_Table_or_Figure": "Fig. 2",
        "Extraction_Method": "Manual reading of figure (Claude)",
        "Original_Source_Text_or_Excerpt": "Fig. 2 curve No.2 at 28 d",
        "Confidence": "Low",
        "Reviewer": "claude-extraction",
        "Review_Date": "2026-11-06",
        "Provenance_Notes": "Y-axis unit not labelled; assumed kgf/cm2."
      },
      {
        "Source_ID": "SRC-W4367466729",
        "Material_ID": "MAT-0003",
        "Experiment_ID": "EXP-0005",
        "Fact_or_Data_Element": "Compressive_Strength_28d_MPa",
        "Reported_Value": "49",
        "Unit": "MPa",
        "Page_or_Table_or_Figure": "Fig. 2",
        "Extraction_Method": "Manual reading of figure (Claude)",
        "Original_Source_Text_or_Excerpt": "Fig. 2 curve No.3 at 28 d",
        "Confidence": "Low",
        "Reviewer": "claude-extraction",
        "Review_Date": "2026-11-06",
        "Provenance_Notes": "Y-axis unit not labelled; assumed kgf/cm2."
      },
      {
        "Source_ID": "SRC-W4367466729",
        "Material_ID": "MAT-0003",
        "Experiment_ID": "EXP-0006",
        "Fact_or_Data_Element": "Compressive_Strength_28d_MPa",
        "Reported_Value": "46.5",
        "Unit": "MPa",
        "Page_or_Table_or_Figure": "Fig. 2",
        "Extraction_Method": "Manual reading of figure (Claude)",
        "Original_Source_Text_or_Excerpt": "Fig. 2 curve No.4 at 28 d",
        "Confidence": "Low",
        "Reviewer": "claude-extraction",
        "Review_Date": "2026-11-06",
        "Provenance_Notes": "Y-axis unit not labelled; assumed kgf/cm2."
      },
      {
        "Source_ID": "SRC-W4367466729",
        "Material_ID": "MAT-0002",
        "Experiment_ID": "EXP-0007",
        "Fact_or_Data_Element": "Compressive_Strength_28d_MPa",
        "Reported_Value": "48",
        "Unit": "MPa",
        "Page_or_Table_or_Figure": "Fig. 3",
        "Extraction_Method": "Manual reading of figure (Claude)",
        "Original_Source_Text_or_Excerpt": "Fig. 3 curve No.2 at 28 d",
        "Confidence": "Low",
        "Reviewer": "claude-extraction",
        "Review_Date": "2026-11-06",
        "Provenance_Notes": "Y-axis unit not labelled; assumed kgf/cm2."
      },
      {
        "Source_ID": "SRC-W4367466729",
        "Material_ID": "MAT-0002",
        "Experiment_ID": "EXP-0008",
        "Fact_or_Data_Element": "Compressive_Strength_28d_MPa",
        "Reported_Value": "45.5",
        "Unit": "MPa",
        "Page_or_Table_or_Figure": "Fig. 3",
        "Extraction_Method": "Manual reading of figure (Claude)",
        "Original_Source_Text_or_Excerpt": "Fig. 3 curve No.3 at 28 d",
        "Confidence": "Low",
        "Reviewer": "claude-extraction",
        "Review_Date": "2026-11-06",
        "Provenance_Notes": "Y-axis unit not labelled; assumed kgf/cm2."
      },
      {
        "Source_ID": "SRC-W4367466729",
        "Material_ID": "MAT-0002",
        "Experiment_ID": "EXP-0009",
        "Fact_or_Data_Element": "Compressive_Strength_28d_MPa",
        "Reported_Value": "41.5",
        "Unit": "MPa",
        "Page_or_Table_or_Figure": "Fig. 3",
        "Extraction_Method": "Manual reading of figure (Claude)",
        "Original_Source_Text_or_Excerpt": "Fig. 3 curve No.4 at 28 d",
        "Confidence": "Low",
        "Reviewer": "claude-extraction",
        "Review_Date": "2026-11-06",
        "Provenance_Notes": "Y-axis unit not labelled; assumed kgf/cm2."
      },
      {
        "Source_ID": "SRC-W4367466729",
        "Material_ID": "MAT-0001",
        "Experiment_ID": "EXP-0010",
        "Fact_or_Data_Element": "Compressive_Strength_28d_MPa",
        "Reported_Value": "60.0",
        "Unit": "MPa",
        "Page_or_Table_or_Figure": "p.2021",
        "Extraction_Method": "Manual reading (Claude)",
        "Original_Source_Text_or_Excerpt": "reaching 60.0MPa against 54.0MPa of the matrix PC",
        "Confidence": "High",
        "Reviewer": "claude-extraction",
        "Review_Date": "2026-11-06",
        "Provenance_Notes": null
      },
      {
        "Source_ID": "SRC-W4367466729",
        "Material_ID": "MAT-0001",
        "Experiment_ID": "EXP-0011",
        "Fact_or_Data_Element": "Compressive_Strength_28d_MPa",
        "Reported_Value": "57.5",
        "Unit": "MPa",
        "Page_or_Table_or_Figure": "Fig. 4",
        "Extraction_Method": "Manual reading of figure (Claude)",
        "Original_Source_Text_or_Excerpt": "Fig. 4 curve No.3 at 28 d",
        "Confidence": "Low",
        "Reviewer": "claude-extraction",
        "Review_Date": "2026-11-06",
        "Provenance_Notes": "Y-axis unit not labelled; assumed kgf/cm2."
      },
      {
        "Source_ID": "SRC-W4367466729",
        "Material_ID": "MAT-0001",
        "Experiment_ID": "EXP-0012",
        "Fact_or_Data_Element": "Compressive_Strength_28d_MPa",
        "Reported_Value": "43.5",
        "Unit": "MPa",
        "Page_or_Table_or_Figure": "Fig. 4",
        "Extraction_Method": "Manual reading of figure (Claude)",
        "Original_Source_Text_or_Excerpt": "Fig. 4 curve No.4 at 28 d",
        "Confidence": "Low",
        "Reviewer": "claude-extraction",
        "Review_Date": "2026-11-06",
        "Provenance_Notes": "Y-axis unit not labelled; assumed kgf/cm2."
      },
      {
        "Source_ID": "SRC-W4367466729",
        "Material_ID": "MAT-0001",
        "Experiment_ID": "EXP-0001",
        "Fact_or_Data_Element": "CaO_pct",
        "Reported_Value": "33.06",
        "Unit": "%",
        "Page_or_Table_or_Figure": "Table 2, p.2019",
        "Extraction_Method": "Manual reading (Claude)",
        "Original_Source_Text_or_Excerpt": "Ladle slag 1.49 35.93 7.56 2.79 33.06 6.04 0.78 12.35",
        "Confidence": "High",
        "Reviewer": "claude-extraction",
        "Review_Date": "2026-11-06"
      }
    ]
  },
  "reference_cleaned": "2026-11-11 (v9 rules applied; not re-read against the PDF)"
}

File: human_extracted_data/extractions/W4388050592.json
{
  "openalex_id": "W4388050592",
  "status": "Extracted",
  "notes": "EAF slag + FA alkali-activated binder (NaOH 4/8 M); microstructure only, no strength data.",
  "sheets": {
    "1 Scientific Literature": [
      {
        "Source_ID": "SRC-W4388050592",
        "Title": "Characterization of Alkali-activated Binder Synthesized from Electric Arc Furnace Slag and Fly Ash",
        "Authors": "Fatima Ouzoun, Azzedine Moussadik, Hind Agourrame, Mohamed Saadi, Abdeljebbar Diouri",
        "Publication_Year": "2023",
        "Publication_Type": "Journal Article",
        "Journal_or_Source": "NanoWorld Journal 9(S2): S6-S11",
        "DOI_or_URL": "10.17756/nwj.2023-s2-002",
        "Country_or_Region": "Morocco",
        "Steel_Slag_Type": "EAF",
        "Study_Objective": "Investigate effect of NaOH concentration (4 and 8 M) on alkali-activated binder of 70% EAF slag and 30% class F fly ash after 28 d ambient curing, via XRD, FTIR and TG-DTA.",
        "Abstract_or_Key_Finding": "8 M NaOH promoted hydrated phases lawsonite, clinotobermorite and ussingite; C-A-S-H and N-A-S-H gels formed; no portlandite detected. Larnite, wüstite and magnetite remained largely unreacted.",
        "Full_Text_Access": "Open",
        "Data_Extraction_Status": "Extracted",
        "Relevant_To_SCM": "Yes",
        "Notes": "No mechanical test results reported."
      }
    ],
    "2 Feedstock Chemistry": [
      {
        "Source_ID": "SRC-W4388050592",
        "Material_ID": "MAT-0001",
        "Experiment_ID": "EXP-0001",
        "Steel_Slag_Type": "EAF",
        "Source/Origin": "SONASID-Jorf steel plant, Morocco",
        "CaO_pct": "26.05",
        "SiO2_pct": "10.35",
        "Al2O3_pct": "5.95",
        "Fe2O3_pct": "23.33",
        "MgO_pct": "4.68",
        "SO3_pct": "0.27",
        "K2O_pct": "0.05",
        "TiO2_pct": "0.48",
        "P2O5_pct": "0.34",
        "MnO_pct": "2.77",
        "Trace_Elements": "{\"SrO\": 0.086} wt%",
        "LOI_pct": "24.80",
        "Analysis_Method": "XRF",
        "Basis_As_Reported": "Wt.%",
        "Notes": "Table 1. Na2O not detected. LOI unusually high (24.80%) as printed. XRD: larnite, wüstite, fayalite, olivine with amorphous hump."
      }
    ],
    "3 Processing": [
      {
        "Source_ID": "SRC-W4388050592",
        "Material_ID": "MAT-0001",
        "Experiment_ID": "EXP-0001",
        "Steel_Slag_Type": "EAF",
        "Processing_Method": "Grinding; Sieving; Milling",
        "Equipment_or_Process": "Laboratory hammer mill, sieve shaker; co-grinding with FA (mechanical activation)",
        "Dry_or_Wet": "Dry",
        "Post_Process_Form": "Powder 40 um, co-ground with FA"
      }
    ],
    "4 Particle Size": [
      {
        "Source_ID": "SRC-W4388050592",
        "Material_ID": "MAT-0001",
        "Experiment_ID": "EXP-0001",
        "Steel_Slag_Type": "EAF",
        "Measurement_Method": "Sieving",
        "Target_Size_um": "40",
        "Grinding_Equipment": "Hammer mill"
      }
    ],
    "5 Activation": [
      {
        "Source_ID": "SRC-W4388050592",
        "Material_ID": "MAT-0001",
        "Experiment_ID": "EXP-0001",
        "Steel_Slag_Type": "EAF",
        "Activation_Type": "Combined",
        "Activator_or_Additive": "NaOH solution",
        "Activator_Concentration": "4 mol/L",
        "Liquid_to_Solid_Ratio": "0.4",
        "Activation_Temperature_C": null,
        "Activation_Time": "28 d",
        "Mechanical_Activation": "Co-grinding EAFS + FA",
        "Chemical_Activation": "Alkali (NaOH)",
        "Activation_Notes": "Mix F30E70N4: EAFS 70 wt%, FA 30 wt%.; Activation_Temperature_C: Room temperature"
      },
      {
        "Source_ID": "SRC-W4388050592",
        "Material_ID": "MAT-0001",
        "Experiment_ID": "EXP-0002",
        "Steel_Slag_Type": "EAF",
        "Activation_Type": "Combined",
        "Activator_or_Additive": "NaOH solution",
        "Activator_Concentration": "8 mol/L",
        "Liquid_to_Solid_Ratio": "0.4",
        "Activation_Temperature_C": null,
        "Activation_Time": "28 d",
        "Mechanical_Activation": "Co-grinding EAFS + FA",
        "Chemical_Activation": "Alkali (NaOH)",
        "Activation_Notes": "Mix F30E70N8: EAFS 70 wt%, FA 30 wt%.; Activation_Temperature_C: Room temperature"
      }
    ],
    "6 Concrete Performance": [
      {
        "Source_ID": "SRC-W4388050592",
        "Material_ID": "MAT-0001",
        "Experiment_ID": "EXP-0001",
        "Mix_ID": "F30E70N4",
        "Steel_Slag_Type": "EAF",
        "SCM_Replacement_pct": "70",
        "Cement_Type": "None (alkali-activated)",
        "Other_SCMs": "Class F fly ash 30% (Safi thermal power plant)",
        "Water_Binder_Ratio": "0.4",
        "Mix_Proportion_Notes": "Table 2: EAFS 70, FA 30 wt%, NaOH 4 M, L/S 0.4. Paste.; SCM_Replacement_pct: 70 (EAFS of precursor); Water_Binder_Ratio: 0.4 (L/S)",
        "Strength_Notes": "No strength measured."
      },
      {
        "Source_ID": "SRC-W4388050592",
        "Material_ID": "MAT-0001",
        "Experiment_ID": "EXP-0002",
        "Mix_ID": "F30E70N8",
        "Steel_Slag_Type": "EAF",
        "SCM_Replacement_pct": "70",
        "Cement_Type": "None (alkali-activated)",
        "Other_SCMs": "Class F fly ash 30% (Safi thermal power plant)",
        "Water_Binder_Ratio": "0.4",
        "Mix_Proportion_Notes": "Table 2: EAFS 70, FA 30 wt%, NaOH 8 M, L/S 0.4. Paste.; SCM_Replacement_pct: 70 (EAFS of precursor); Water_Binder_Ratio: 0.4 (L/S)",
        "Strength_Notes": "No strength measured."
      }
    ],
    "7 Durability": [],
    "8 Carbon Uptake": [],
    "9 Citations & Provenance": [
      {
        "Source_ID": "SRC-W4388050592",
        "Material_ID": "MAT-0001",
        "Experiment_ID": "EXP-0001",
        "Fact_or_Data_Element": "CaO_pct",
        "Reported_Value": "26.05",
        "Unit": "Wt.%",
        "Page_or_Table_or_Figure": "Table 1, p.S7",
        "Extraction_Method": "Manual reading (Claude)",
        "Original_Source_Text_or_Excerpt": "CaO 26.05 1.711",
        "Confidence": "High",
        "Reviewer": "claude-extraction",
        "Review_Date": "2026-11-06"
      },
      {
        "Source_ID": "SRC-W4388050592",
        "Material_ID": "MAT-0001",
        "Experiment_ID": "EXP-0001",
        "Fact_or_Data_Element": "LOI_pct",
        "Reported_Value": "24.80",
        "Unit": "Wt.%",
        "Page_or_Table_or_Figure": "Table 1, p.S7",
        "Extraction_Method": "Manual reading (Claude)",
        "Original_Source_Text_or_Excerpt": "LOI 24.80 3.7811",
        "Confidence": "High",
        "Reviewer": "claude-extraction",
        "Review_Date": "2026-11-06"
      }
    ]
  },
  "reference_cleaned": "2026-11-11 (v9 rules applied; not re-read against the PDF)"
}
