Repository: DivyaK751/Steel-Slag-SLM

# Steel-Slag-SLM

## Missing abstracts

Some papers have no abstract on OpenAlex. `fill-abstracts` downloads each one's PDF from Drive,
sends its first 3 pages to Gemini with
[prompts/extract_abstract.yaml](prompts/extract_abstract.yaml), and writes the abstract back to
the `papers` table. It runs nightly after the fetch, and can be run by hand:

```bash
uv run fill-abstracts --max-papers 5 --dry-run  # log the abstracts, write nothing
uv run fill-abstracts                           # every paper still missing an abstract
```

`abstract_source` records where each abstract came from:

| Value | Meaning |
|---|---|
| `openalex` | From OpenAlex |

File: human_extracted_data/extractions/W4390225930.json
{
  "openalex_id": "W4390225930",
  "status": "Extracted",
  "notes": "HBI-based EAF slag (and ladle slag) remelted/water-granulated; SCM reactivity by R3 calorimetry; bulk chemistry read from Fig. 3.",
  "sheets": {
    "1 Scientific Literature": [
      {
        "Source_ID": "SRC-W4390225930",
        "Title": "Insights into the Valorization of Electric Arc Furnace Slags as Supplementary Cementitious Materials",
        "Authors": "Anton Andersson, Jenny Isaksson, Andreas Lennartsson, Fredrik Engström",
        "Publication_Year": "2024",
        "Publication_Type": "Journal Article",
        "Journal_or_Source": "Journal of Sustainable Metallurgy (2024) 10:96-109",
        "DOI_or_URL": "10.1007/s40831-023-00778-y",
        "Country_or_Region": "Sweden",
        "Steel_Slag_Type": "EAF; Ladle",
        "Study_Objective": "Assess an ore-based (HBI) EAF slag, remelted, silica-modified and water-granulated, as an SCM via R3 calorimetry, compared with ladle slag and two commercial GGBS.",
        "Abstract_or_Key_Finding": "Granulated EAF 2.0 had 76% amorphous plus alpha'-C2S and MeO(ss); EAF 1.5 93% and EAF 1.0 96% amorphous. 7 d R3 heat: ladle 530, EAF 1.5 435, EAF 2.0 393, EAF 1.0 316 J/g vs GGBS 526-535. EAF 2.0 and 1.5 may reach GGBS-like reactivity; FeO in glass and MgO-rich MeO crystallization are challenges.",
        "Full_Text_Access": "Open",
        "Data_Extraction_Status": "Extracted",
        "Relevant_To_SCM": "Yes",
        "Notes": "Swedish steel producer (HBI-based EAF); laboratory granulation."
      }
    ],
    "2 Feedstock Chemistry": [
      {
        "Source_ID": "SRC-W4390225930",
        "Material_ID": "MAT-0001",
        "Experiment_ID": "EXP-0001",
        "Steel_Slag_Type": "EAF",
        "Source/Origin": "EAF 2.0: industrial HBI-based EAF slag, remelted and water-granulated, no modification (B2 2.1)",
        "CaO_pct": "39.2",
        "SiO2_pct": "19.0",
        "MgO_pct": "7.4",
        "Al2O3_pct": "9.5",
        "Analysis_Method": "XRF",
        "Basis_As_Reported": "wt.% (bulk, after granulation)",
        "Notes": "Bulk values read from Fig. 3 bars (approx.); FeO 10.7, MoO3 8.4 (Mo from crucible). Glass phase EDS (Table 3): CaO 41.7, SiO2 18.4, MgO 5.0, Al2O3 8.6, FeO 11.4, MnO 3.9, TiO2 1.3, Cr2O3 0.6, MoO3 9.1. Phases (Rietveld, wt%): 7 MeO(ss), 17 alpha'-C2S, 76 amorphous. NBO/T whole/glass 4.71/4.04. Original EAF slag also had 3.8 MnO, 1.1 TiO2, 0.8 Cr2O3, 0.1 V2O5 wt%."
      },
      {
        "Source_ID": "SRC-W4390225930",
        "Material_ID": "MAT-0002",
        "Experiment_ID": "EXP-0002",
        "Steel_Slag_Type": "EAF",
        "Source/Origin": "EAF 1.5: EAF slag + SiO2 (99.5%) to B2 1.47, water-granulated",
        "CaO_pct": "35.8",
        "SiO2_pct": "24.4",
        "MgO_pct": "8.6",
        "Al2O3_pct": "8.2",
        "Analysis_Method": "XRF",
        "Basis_As_Reported": "wt.% (bulk, after granulation)",
        "Notes": "Bulk values read from Fig. 3 bars (approx.); FeO 12.5, MoO3 5.2 (Mo from crucible). Glass phase EDS (Table 3): CaO 36.9, SiO2 22.9, MgO 7.4, Al2O3 7.5, FeO 13.4, MnO 3.8, TiO2 1.1, Cr2O3 0.7, MoO3 5.9. Phases (Rietveld, wt%): MeO(ss) 7, amorphous 93. NBO/T whole/glass 3.86/3.70."
      },
      {
        "Source_ID": "SRC-W4390225930",
        "Material_ID": "MAT-0003",
        "Experiment_ID": "EXP-0003",
        "Steel_Slag_Type": "EAF",
        "Source/Origin": "EAF 1.0: EAF slag + SiO2 to B2 0.97, water-granulated",
        "CaO_pct": "30.5",
        "SiO2_pct": "31.4",
        "MgO_pct": "9.3",
        "Al2O3_pct": "7.6",
        "Analysis_Method": "XRF",
        "Basis_As_Reported": "wt.% (bulk, after granulation)",
        "Notes": "Bulk values read from Fig. 3 bars (approx.); FeO 14.9, MoO3 1.7 (Mo from crucible). Glass phase EDS (Table 3): CaO 31.5, SiO2 30.2, MgO 8.0, Al2O3 6.5, FeO 16.4, MnO 3.4, TiO2 1.0, Cr2O3 0.8, MoO3 2.0. Phases (Rietveld, wt%): MeO(ss) 4, amorphous 96. NBO/T whole/glass 2.84/3.02."
      },
      {
        "Source_ID": "SRC-W4390225930",
        "Material_ID": "MAT-0004",
        "Experiment_ID": "EXP-0004",
        "Steel_Slag_Type": "Ladle",
        "Source/Origin": "Ladle slag, same producer, remelted and water-granulated",
        "CaO_pct": "40.3",
        "SiO2_pct": "15.3",
        "MgO_pct": "15.0",
        "Al2O3_pct": "16.7",
        "Analysis_Method": "XRF",
        "Basis_As_Reported": "wt.% (bulk, after granulation)",
        "Notes": "Bulk values read from Fig. 3 bars (approx.); FeO 9.5, MoO3 1.3 (Mo from crucible). Glass phase EDS (Table 3): CaO 47.4, SiO2 15.3, MgO 6.9, Al2O3 15.6, FeO 10.4, MnO 1.2, TiO2 0.7, Cr2O3 0.3, MoO3 2.3. Phases (Rietveld, wt%): 14 MeO(ss), 17 alpha'-C2S, 69 amorphous. NBO/T whole/glass 4.79/3.61."
      }
    ],
    "3 Processing": [
      {
        "Source_ID": "SRC-W4390225930",
        "Material_ID": "MAT-0001",
        "Experiment_ID": "EXP-0001",
        "Steel_Slag_Type": "EAF",
        "Initial_Material_Form": "Solidified, screened <25 mm industrial slag",
        "Processing_Method": "Other; Milling",
        "Equipment_or_Process": "Remelting in Mo crucible (graphite resistance furnace, Ar/N2), water-jet granulation 1.1 L/s; FRITSCH Pulverisette 7 planetary mill (WC, 600 rpm)",
        "Dry_or_Wet": "Wet",
        "Process_Temperature_C": "1600",
        "Residence_Time": "60 min homogenisation; <15 s to granulation",
        "Chemical_Additives": null,
        "Post_Process_Form": "Granulated, milled to BET 1.19 m2/g",
        "Processing_Notes": "Process_Temperature_C: 1600 (1873 K); Dry_or_Wet: Wet (granulation)"
      },
      {
        "Source_ID": "SRC-W4390225930",
        "Material_ID": "MAT-0002",
        "Experiment_ID": "EXP-0002",
        "Steel_Slag_Type": "EAF",
        "Initial_Material_Form": "Solidified, screened <25 mm industrial slag",
        "Processing_Method": "Other; Milling",
        "Equipment_or_Process": "Remelting in Mo crucible (graphite resistance furnace, Ar/N2), water-jet granulation 1.1 L/s; FRITSCH Pulverisette 7 planetary mill (WC, 600 rpm)",
        "Dry_or_Wet": "Wet",
        "Process_Temperature_C": "1600",
        "Residence_Time": "60 min homogenisation; <15 s to granulation",
        "Chemical_Additives": "SiO2 99.5%",
        "Post_Process_Form": "Granulated, milled to BET 1.20 m2/g",
        "Processing_Notes": "Process_Temperature_C: 1600 (1873 K); Dry_or_Wet: Wet (granulation)"
      },
      {
        "Source_ID": "SRC-W4390225930",
        "Material_ID": "MAT-0003",
        "Experiment_ID": "EXP-0003",
        "Steel_Slag_Type": "EAF",
        "Initial_Material_Form": "Solidified, screened <25 mm industrial slag",
        "Processing_Method": "Other; Milling",
        "Equipment_or_Process": "Remelting in Mo crucible (graphite resistance furnace, Ar/N2), water-jet granulation 1.1 L/s; FRITSCH Pulverisette 7 planetary mill (WC, 600 rpm)",
        "Dry_or_Wet": "Wet",
        "Process_Temperature_C": "1600",
        "Residence_Time": "60 min homogenisation; <15 s to granulation",
        "Chemical_Additives": "SiO2 99.5%",
        "Post_Process_Form": "Granulated, milled to BET 1.21 m2/g",
        "Processing_Notes": "Process_Temperature_C: 1600 (1873 K); Dry_or_Wet: Wet (granulation)"
      },
      {
        "Source_ID": "SRC-W4390225930",
        "Material_ID": "MAT-0004",
        "Experiment_ID": "EXP-0004",
        "Steel_Slag_Type": "Ladle",
        "Initial_Material_Form": "Solidified, screened <25 mm industrial slag",
        "Processing_Method": "Other; Milling",
        "Equipment_or_Process": "Remelting in Mo crucible (graphite resistance furnace, Ar/N2), water-jet granulation 1.1 L/s; FRITSCH Pulverisette 7 planetary mill (WC, 600 rpm)",
        "Dry_or_Wet": "Wet",
        "Process_Temperature_C": "1600",
        "Residence_Time": "60 min homogenisation; <15 s to granulation",
        "Chemical_Additives": null,
        "Post_Process_Form": "Granulated, milled to BET 1.20 m2/g",
        "Processing_Notes": "Process_Temperature_C: 1600 (1873 K); Dry_or_Wet: Wet (granulation)"
      }
    ],
    "4 Particle Size": [
      {
        "Source_ID": "SRC-W4390225930",
        "Material_ID": "MAT-0001",
        "Experiment_ID": "EXP-0001",
        "Steel_Slag_Type": "EAF",
        "Measurement_Method": "BET N2 (Micromeritics Gemini 2390a)",
        "Grinding_Equipment": "Planetary ball mill",
        "Particle_Size_Notes": "BET specific surface area 1.19 m2/g (Table 5)."
      },
      {
        "Source_ID": "SRC-W4390225930",
        "Material_ID": "MAT-0002",
        "Experiment_ID": "EXP-0002",
        "Steel_Slag_Type": "EAF",
        "Measurement_Method": "BET N2 (Micromeritics Gemini 2390a)",
        "Grinding_Equipment": "Planetary ball mill",
        "Particle_Size_Notes": "BET specific surface area 1.20 m2/g (Table 5)."
      },
      {
        "Source_ID": "SRC-W4390225930",
        "Material_ID": "MAT-0003",
        "Experiment_ID": "EXP-0003",
        "Steel_Slag_Type": "EAF",
        "Measurement_Method": "BET N2 (Micromeritics Gemini 2390a)",
        "Grinding_Equipment": "Planetary ball mill",
        "Particle_Size_Notes": "BET specific surface area 1.21 m2/g (Table 5)."
      },
      {
        "Source_ID": "SRC-W4390225930",
        "Material_ID": "MAT-0004",
        "Experiment_ID": "EXP-0004",
        "Steel_Slag_Type": "Ladle",
        "Measurement_Method": "BET N2 (Micromeritics Gemini 2390a)",
        "Grinding_Equipment": "Planetary ball mill",
        "Particle_Size_Notes": "BET specific surface area 1.20 m2/g (Table 5)."
      }
    ],
    "5 Activation": [],
    "6 Concrete Performance": [
      {
        "Source_ID": "SRC-W4390225930",
        "Material_ID": "MAT-0001",
        "Experiment_ID": "EXP-0001",
        "Mix_ID": "R3-MAT-0001",
        "Steel_Slag_Type": "EAF",
        "Cement_Type": "None (R3 model system: slag + portlandite + calcite + KOH/K2SO4)",
        "Water_Binder_Ratio": "1.2",
        "Mix_Proportion_Notes": "R3 isothermal calorimetry test (Li et al. 2018, RILEM TC 267-TRM), 40 °C, 7 d.; Water_Binder_Ratio: 1.2 (liquid:solid)",
        "Strength_Notes": "No strength test. R3 cumulative heat 7 d: 393 J/g SCM (331 J/m2). GGBS1 535, GGBS2 526 J/g."
      },
      {
        "Source_ID": "SRC-W4390225930",
        "Material_ID": "MAT-0002",
        "Experiment_ID": "EXP-0002",
        "Mix_ID": "R3-MAT-0002",
        "Steel_Slag_Type": "EAF",
        "Cement_Type": "None (R3 model system: slag + portlandite + calcite + KOH/K2SO4)",
        "Water_Binder_Ratio": "1.2",
        "Mix_Proportion_Notes": "R3 isothermal calorimetry test (Li et al. 2018, RILEM TC 267-TRM), 40 °C, 7 d.; Water_Binder_Ratio: 1.2 (liquid:solid)",
        "Strength_Notes": "No strength test. R3 cumulative heat 7 d: 435 J/g SCM (362 J/m2). GGBS1 535, GGBS2 526 J/g."
      },
      {
        "Source_ID": "SRC-W4390225930",
        "Material_ID": "MAT-0003",
        "Experiment_ID": "EXP-0003",
        "Mix_ID": "R3-MAT-0003",
        "Steel_Slag_Type": "EAF",
        "Cement_Type": "None (R3 model system: slag + portlandite + calcite + KOH/K2SO4)",
        "Water_Binder_Ratio": "1.2",
        "Mix_Proportion_Notes": "R3 isothermal calorimetry test (Li et al. 2018, RILEM TC 267-TRM), 40 °C, 7 d.; Water_Binder_Ratio: 1.2 (liquid:solid)",
        "Strength_Notes": "No strength test. R3 cumulative heat 7 d: 316 J/g SCM (262 J/m2). GGBS1 535, GGBS2 526 J/g."
      },
      {
        "Source_ID": "SRC-W4390225930",
        "Material_ID": "MAT-0004",
        "Experiment_ID": "EXP-0004",
        "Mix_ID": "R3-MAT-0004",
        "Steel_Slag_Type": "Ladle",
        "Cement_Type": "None (R3 model system: slag + portlandite + calcite + KOH/K2SO4)",
        "Water_Binder_Ratio": "1.2",
        "Mix_Proportion_Notes": "R3 isothermal calorimetry test (Li et al. 2018, RILEM TC 267-TRM), 40 °C, 7 d.; Water_Binder_Ratio: 1.2 (liquid:solid)",
        "Strength_Notes": "No strength test. R3 cumulative heat 7 d: 530 J/g SCM (443 J/m2). GGBS1 535, GGBS2 526 J/g."
      }
    ],
    "7 Durability": [],
    "8 Carbon Uptake": [],
    "9 Citations & Provenance": [
      {
        "Source_ID": "SRC-W4390225930",
        "Material_ID": "MAT-0001",
        "Experiment_ID": "EXP-0001",
        "Fact_or_Data_Element": "R3_heat_7d_J_per_g",
        "Reported_Value": "393",
        "Unit": "J/g SCM",
        "Page_or_Table_or_Figure": "Table 6, p.106",
        "Extraction_Method": "Manual reading (Claude)",
        "Original_Source_Text_or_Excerpt": "EAF 2.0 393 331",
        "Confidence": "High",
        "Reviewer": "claude-extraction",
        "Review_Date": "2026-11-06"
      },
      {
        "Source_ID": "SRC-W4390225930",
        "Material_ID": "MAT-0001",
        "Experiment_ID": "EXP-0001",
        "Fact_or_Data_Element": "CaO_pct (bulk)",
        "Reported_Value": "39.2",
        "Unit": "wt%",
        "Page_or_Table_or_Figure": "Fig. 3a, p.101",
        "Extraction_Method": "Manual reading of figure (Claude)",
        "Original_Source_Text_or_Excerpt": "Fig. 3 Analyzed concentration of CaO, SiO2, MgO, Al2O3, FeO, MoO3 in each slag determined by XRF",
        "Confidence": "Medium",
        "Reviewer": "claude-extraction",
        "Review_Date": "2026-11-06"
      },
      {
        "Source_ID": "SRC-W4390225930",
        "Material_ID": "MAT-0002",
        "Experiment_ID": "EXP-0002",
        "Fact_or_Data_Element": "R3_heat_7d_J_per_g",
        "Reported_Value": "435",
        "Unit": "J/g SCM",
        "Page_or_Table_or_Figure": "Table 6, p.106",
        "Extraction_Method": "Manual reading (Claude)",
        "Original_Source_Text_or_Excerpt": "EAF 1.5 435 362",
        "Confidence": "High",
        "Reviewer": "claude-extraction",
        "Review_Date": "2026-11-06"
      },
      {
        "Source_ID": "SRC-W4390225930",
        "Material_ID": "MAT-0002",
        "Experiment_ID": "EXP-0002",
        "Fact_or_Data_Element": "CaO_pct (bulk)",
        "Reported_Value": "35.8",
        "Unit": "wt%",
        "Page_or_Table_or_Figure": "Fig. 3a, p.101",
        "Extraction_Method": "Manual reading of figure (Claude)",
        "Original_Source_Text_or_Excerpt": "Fig. 3 Analyzed concentration of CaO, SiO2, MgO, Al2O3, FeO, MoO3 in each slag determined by XRF",
        "Confidence": "Medium",
        "Reviewer": "claude-extraction",
        "Review_Date": "2026-11-06"
      },
      {
        "Source_ID": "SRC-W4390225930",
        "Material_ID": "MAT-0003",
        "Experiment_ID": "EXP-0003",
        "Fact_or_Data_Element": "R3_heat_7d_J_per_g",
        "Reported_Value": "316",
        "Unit": "J/g SCM",
        "Page_or_Table_or_Figure": "Table 6, p.106",
        "Extraction_Method": "Manual reading (Claude)",
        "Original_Source_Text_or_Excerpt": "EAF 1.0 316 262",
        "Confidence": "High",
        "Reviewer": "claude-extraction",
        "Review_Date": "2026-11-06"
      },
      {
        "Source_ID": "SRC-W4390225930",
        "Material_ID": "MAT-0003",
        "Experiment_ID": "EXP-0003",
        "Fact_or_Data_Element": "CaO_pct (bulk)",
        "Reported_Value": "30.5",
        "Unit": "wt%",
        "Page_or_Table_or_Figure": "Fig. 3a, p.101",
        "Extraction_Method": "Manual reading of figure (Claude)",
        "Original_Source_Text_or_Excerpt": "Fig. 3 Analyzed concentration of CaO, SiO2, MgO, Al2O3, FeO, MoO3 in each slag determined by XRF",
        "Confidence": "Medium",
        "Reviewer": "claude-extraction",
        "Review_Date": "2026-11-06"
      },
      {
        "Source_ID": "SRC-W4390225930",
        "Material_ID": "MAT-0004",
        "Experiment_ID": "EXP-0004",
        "Fact_or_Data_Element": "R3_heat_7d_J_per_g",
        "Reported_Value": "530",
        "Unit": "J/g SCM",
        "Page_or_Table_or_Figure": "Table 6, p.106",
        "Extraction_Method": "Manual reading (Claude)",
        "Original_Source_Text_or_Excerpt": "Ladle slag, same producer, remelted and water-granulated 530 443",
        "Confidence": "High",
        "Reviewer": "claude-extraction",
        "Review_Date": "2026-11-06"
      },
      {
        "Source_ID": "SRC-W4390225930",
        "Material_ID": "MAT-0004",
        "Experiment_ID": "EXP-0004",
        "Fact_or_Data_Element": "CaO_pct (bulk)",
        "Reported_Value": "40.3",
        "Unit": "wt%",
        "Page_or_Table_or_Figure": "Fig. 3a, p.101",
        "Extraction_Method": "Manual reading of figure (Claude)",
        "Original_Source_Text_or_Excerpt": "Fig. 3 Analyzed concentration of CaO, SiO2, MgO, Al2O3, FeO, MoO3 in each slag determined by XRF",
        "Confidence": "Medium",
        "Reviewer": "claude-extraction",
        "Review_Date": "2026-11-06"
      }
    ]
  },
  "reference_cleaned": "2026-11-11 (v9 rules applied; not re-read against the PDF)"
}

File: human_extracted_data/extractions/W4391753948.json
{
  "openalex_id": "W4391753948",
  "status": "Extracted",
  "notes": "Pure BOF steel slag paste with THEED alkanolamine (0-2000 ppm); strength, hydration, pore structure.",
  "sheets": {
    "1 Scientific Literature": [
      {
        "Source_ID": "SRC-W4391753948",
        "Title": "Acceleration Mechanism of Steel Slag Hydration Using THEED",
        "Authors": "Deyu Yue, Jianfeng Wang, Pengchen Huo, Lei Chang, Dingyong He, Suping Cui, Hui Liu",
        "Publication_Year": "2024",
        "Publication_Type": "Journal Article",
        "Journal_or_Source": "Materials 2024, 17, 858",
        "DOI_or_URL": "10.3390/ma17040858",
        "Country_or_Region": "China",
        "Steel_Slag_Type": "BOF",
        "Study_Objective": "Investigate how THEED (0-2000 ppm) accelerates hydration and strength of pure steel slag paste via calorimetry, XRD, TG, MIP, SEM and ICP.",
        "Abstract_or_Key_Finding": "2000 ppm THEED raised compressive strength by 733%, 665% and 545% at 3, 7, 28 d (0.30 -> 2.50 MPa at 3 d; 0.75 -> 4.84 MPa at 28 d). THEED accelerates hydration of C3A, C12A7 and C2F to Mc and Pa, increases silicate hydration and refines pores >300 nm, via chelation-driven dissolution.",
        "Full_Text_Access": "Open",
        "Data_Extraction_Status": "Extracted",
        "Relevant_To_SCM": "Yes",
        "Notes": "Pure slag paste (no cement); intended to raise SS hydraulic activity for SCM use."
      }
    ],
    "2 Feedstock Chemistry": [
      {
        "Source_ID": "SRC-W4391753948",
        "Material_ID": "MAT-0001",
        "Experiment_ID": "EXP-0001",
        "Steel_Slag_Type": "BOF",
        "Source/Origin": "Hot-stewed BOF steel slag, Shandong Luli Steel Company, China",
        "CaO_pct": "39.58",
        "SiO2_pct": "12.41",
        "Al2O3_pct": "4.05",
        "Fe2O3_pct": "25.57",
        "MgO_pct": "5.54",
        "SO3_pct": "0.35",
        "Trace_Elements": "{\"Cl\": 0.12} wt%",
        "LOI_pct": "1.85",
        "Analysis_Method": "XRF",
        "Basis_As_Reported": "wt%",
        "Notes": "Table 1; others 10.53%. Table 2 mineral wt%: C3S 6.48, C2S 27.78, C3A 7.95, C12A7 0.57, C2F 9.78, FeO 12.32, Ca(OH)2 0.64, CaCO3 0.88."
      }
    ],
    "3 Processing": [
      {
        "Source_ID": "SRC-W4391753948",
        "Material_ID": "MAT-0001",
        "Experiment_ID": "EXP-0001",
        "Steel_Slag_Type": "BOF",
        "Processing_Method": "Other",
        "Equipment_or_Process": "Hot-stewed at plant",
        "Post_Process_Form": "Powder 520 m2/kg"
      }
    ],
    "4 Particle Size": [
      {
        "Source_ID": "SRC-W4391753948",
        "Material_ID": "MAT-0001",
        "Experiment_ID": "EXP-0001",
        "Steel_Slag_Type": "BOF",
        "Measurement_Method": "Specific surface area",
        "Blaine_m2_per_kg": "520"
      }
    ],
    "5 Activation": [
      {
        "Source_ID": "SRC-W4391753948",
        "Material_ID": "MAT-0001",
        "Experiment_ID": "EXP-0002",
        "Steel_Slag_Type": "BOF",
        "Activation_Type": "Chemical",
        "Activator_or_Additive": "THEED (N,N,N',N'-tetrakis(2-hydroxyethyl)ethylenediamine, 99%)",
        "Activator_Concentration": "500 ppm",
        "Activation_Temperature_C": null,
        "Chemical_Activation": "Alkanolamine chelating agent",
        "Activation_Notes": "Chelation of Ca2+/Fe(OH)4- promotes dissolution of C3A, C12A7, C2F; forms Mc and Pa.; Activation_Temperature_C: Standard curing"
      },
      {
        "Source_ID": "SRC-W4391753948",
        "Material_ID": "MAT-0001",
        "Experiment_ID": "EXP-0003",
        "Steel_Slag_Type": "BOF",
        "Activation_Type": "Chemical",
        "Activator_or_Additive": "THEED (N,N,N',N'-tetrakis(2-hydroxyethyl)ethylenediamine, 99%)",
        "Activator_Concentration": "1000 ppm",
        "Activation_Temperature_C": null,
        "Chemical_Activation": "Alkanolamine chelating agent",
        "Activation_Notes": "Chelation of Ca2+/Fe(OH)4- promotes dissolution of C3A, C12A7, C2F; forms Mc and Pa.; Activation_Temperature_C: Standard curing"
      },
      {
        "Source_ID": "SRC-W4391753948",
        "Material_ID": "MAT-0001",
        "Experiment_ID": "EXP-0004",
        "Steel_Slag_Type": "BOF",
        "Activation_Type": "Chemical",
        "Activator_or_Additive": "THEED (N,N,N',N'-tetrakis(2-hydroxyethyl)ethylenediamine, 99%)",
        "Activator_Concentration": "2000 ppm",
        "Activation_Temperature_C": null,
        "Chemical_Activation": "Alkanolamine chelating agent",
        "Activation_Notes": "Chelation of Ca2+/Fe(OH)4- promotes dissolution of C3A, C12A7, C2F; forms Mc and Pa.; Activation_Temperature_C: Standard curing"
      }
    ],
    "6 Concrete Performance": [
      {
        "Source_ID": "SRC-W4391753948",
        "Material_ID": "MAT-0001",
        "Experiment_ID": "EXP-0001",
        "Mix_ID": "Blank",
        "Steel_Slag_Type": "BOF",
        "SCM_Replacement_pct": "100",
        "Cement_Type": "None",
        "Water_Binder_Ratio": "0.35",
        "Admixtures": null,
        "Mix_Proportion_Notes": "Pure SS paste, 20 mm cubes, standard curing (GB/T 1346-2011 mixing).; SCM_Replacement_pct: 100 (pure steel slag paste)",
        "Compressive_Strength_3d_MPa": "0.3",
        "Compressive_Strength_7d_MPa": "0.4",
        "Compressive_Strength_28d_MPa": "0.75",
        "Strength_Test_Method": "20x20x20 mm cubes, mean of 6",
        "Strength_Notes": "Fig. 1 data labels. Chemically bound water 3/28 d 5.8/7.5 g/100 g; CH content 3/28 d 1.00/1.36 g/100 g (Fig. 4)."
      },
      {
        "Source_ID": "SRC-W4391753948",
        "Material_ID": "MAT-0001",
        "Experiment_ID": "EXP-0002",
        "Mix_ID": "THEED 500 ppm",
        "Steel_Slag_Type": "BOF",
        "SCM_Replacement_pct": "100",
        "Cement_Type": "None",
        "Water_Binder_Ratio": "0.35",
        "Admixtures": "THEED 500 ppm in mixing solution",
        "Mix_Proportion_Notes": "Pure SS paste, 20 mm cubes, standard curing (GB/T 1346-2011 mixing).; SCM_Replacement_pct: 100 (pure steel slag paste)",
        "Compressive_Strength_3d_MPa": "0.75",
        "Compressive_Strength_7d_MPa": "0.98",
        "Compressive_Strength_28d_MPa": "1.62",
        "Strength_Test_Method": "20x20x20 mm cubes, mean of 6",
        "Strength_Notes": "Fig. 1 data labels. Chemically bound water 3/28 d 5.8/8.13 g/100 g; CH content 3/28 d 0.97/1.35 g/100 g (Fig. 4)."
      },
      {
        "Source_ID": "SRC-W4391753948",
        "Material_ID": "MAT-0001",
        "Experiment_ID": "EXP-0003",
        "Mix_ID": "THEED 1000 ppm",
        "Steel_Slag_Type": "BOF",
        "SCM_Replacement_pct": "100",
        "Cement_Type": "None",
        "Water_Binder_Ratio": "0.35",
        "Admixtures": "THEED 1000 ppm in mixing solution",
        "Mix_Proportion_Notes": "Pure SS paste, 20 mm cubes, standard curing (GB/T 1346-2011 mixing).; SCM_Replacement_pct: 100 (pure steel slag paste)",
        "Compressive_Strength_3d_MPa": "1.49",
        "Compressive_Strength_7d_MPa": "1.95",
        "Compressive_Strength_28d_MPa": "3.01",
        "Strength_Test_Method": "20x20x20 mm cubes, mean of 6",
        "Strength_Notes": "Fig. 1 data labels. Chemically bound water 3/28 d 6.99/9.42 g/100 g; CH content 3/28 d 1.12/1.54 g/100 g (Fig. 4)."
      },
      {
        "Source_ID": "SRC-W4391753948",
        "Material_ID": "MAT-0001",
        "Experiment_ID": "EXP-0004",
        "Mix_ID": "THEED 2000 ppm",
        "Steel_Slag_Type": "BOF",
        "SCM_Replacement_pct": "100",
        "Cement_Type": "None",
        "Water_Binder_Ratio": "0.35",
        "Admixtures": "THEED 2000 ppm in mixing solution",
        "Mix_Proportion_Notes": "Pure SS paste, 20 mm cubes, standard curing (GB/T 1346-2011 mixing).; SCM_Replacement_pct: 100 (pure steel slag paste)",
        "Compressive_Strength_3d_MPa": "2.5",
        "Compressive_Strength_7d_MPa": "3.06",
        "Compressive_Strength_28d_MPa": "4.84",
        "Strength_Test_Method": "20x20x20 mm cubes, mean of 6",
        "Strength_Notes": "Fig. 1 data labels. Chemically bound water 3/28 d 7.93/10.6 g/100 g; CH content 3/28 d 1.25/1.71 g/100 g (Fig. 4)."
      }
    ],
    "7 Durability": [
      {
        "Source_ID": "SRC-W4391753948",
        "Material_ID": "MAT-0001",
        "Experiment_ID": "EXP-0001",
        "Mix_ID": "Blank",
        "Steel_Slag_Type": "BOF",
        "Test_Category": "Permeability",
        "Test_Method": "MIP (Autopore IV 9510)",
        "Test_Age": "28 d",
        "Permeability": "Cumulative intrusion 0.2780 mL/g ; avg pore 148.8 nm, total porosity 46.4%",
        "Durability_Notes": "Fig. 6."
      },
      {
        "Source_ID": "SRC-W4391753948",
        "Material_ID": "MAT-0001",
        "Experiment_ID": "EXP-0002",
        "Mix_ID": "THEED 500 ppm",
        "Steel_Slag_Type": "BOF",
        "Test_Category": "Permeability",
        "Test_Method": "MIP (Autopore IV 9510)",
        "Test_Age": "28 d",
        "Permeability": "Cumulative intrusion 0.2659 mL/g",
        "Durability_Notes": "Fig. 6."
      },
      {
        "Source_ID": "SRC-W4391753948",
        "Material_ID": "MAT-0001",
        "Experiment_ID": "EXP-0003",
        "Mix_ID": "THEED 1000 ppm",
        "Steel_Slag_Type": "BOF",
        "Test_Category": "Permeability",
        "Test_Method": "MIP (Autopore IV 9510)",
        "Test_Age": "28 d",
        "Permeability": "Cumulative intrusion 0.2706 mL/g",
        "Durability_Notes": "Fig. 6."
      },
      {
        "Source_ID": "SRC-W4391753948",
        "Material_ID": "MAT-0001",
        "Experiment_ID": "EXP-0004",
        "Mix_ID": "THEED 2000 ppm",
        "Steel_Slag_Type": "BOF",
        "Test_Category": "Permeability",
        "Test_Method": "MIP (Autopore IV 9510)",
        "Test_Age": "28 d",
        "Permeability": "Cumulative intrusion 0.2624 mL/g",
        "Durability_Notes": "Fig. 6."
      }
    ],
    "8 Carbon Uptake": [],
    "9 Citations & Provenance": [
      {
        "Source_ID": "SRC-W4391753948",
        "Material_ID": "MAT-0001",
        "Experiment_ID": "EXP-0001",
        "Fact_or_Data_Element": "Compressive_Strength_28d_MPa",
        "Reported_Value": "0.75",
        "Unit": "MPa",
        "Page_or_Table_or_Figure": "Fig. 1, p.4",
        "Extraction_Method": "Manual reading of figure labels (Claude)",
        "Original_Source_Text_or_Excerpt": "The hssp with 2000 ppm THEED exhibits a 3 d compressive strength value of 2.5 MPa, while the strength of the blank paste is only 0.30 MPa.",
        "Confidence": "High",
        "Reviewer": "claude-extraction",
        "Review_Date": "2026-11-06"
      },
      {
        "Source_ID": "SRC-W4391753948",
        "Material_ID": "MAT-0001",
        "Experiment_ID": "EXP-0002",
        "Fact_or_Data_Element": "Compressive_Strength_28d_MPa",
        "Reported_Value": "1.62",
        "Unit": "MPa",
        "Page_or_Table_or_Figure": "Fig. 1, p.4",
        "Extraction_Method": "Manual reading of figure labels (Claude)",
        "Original_Source_Text_or_Excerpt": "Fig. 1 label 1.62",
        "Confidence": "High",
        "Reviewer": "claude-extraction",
        "Review_Date": "2026-11-06"
      },
      {
        "Source_ID": "SRC-W4391753948",
        "Material_ID": "MAT-0001",
        "Experiment_ID": "EXP-0003",
        "Fact_or_Data_Element": "Compressive_Strength_28d_MPa",
        "Reported_Value": "3.01",
        "Unit": "MPa",
        "Page_or_Table_or_Figure": "Fig. 1, p.4",
        "Extraction_Method": "Manual reading of figure labels (Claude)",
        "Original_Source_Text_or_Excerpt": "Fig. 1 label 3.01",
        "Confidence": "High",
        "Reviewer": "claude-extraction",
        "Review_Date": "2026-11-06"
      },
      {
        "Source_ID": "SRC-W4391753948",
        "Material_ID": "MAT-0001",
        "Experiment_ID": "EXP-0004",
        "Fact_or_Data_Element": "Compressive_Strength_28d_MPa",
        "Reported_Value": "4.84",
        "Unit": "MPa",
        "Page_or_Table_or_Figure": "Fig. 1, p.4",
        "Extraction_Method": "Manual reading of figure labels (Claude)",
        "Original_Source_Text_or_Excerpt": "The hssp with 2000 ppm THEED exhibits a 3 d compressive strength value of 2.5 MPa, while the strength of the blank paste is only 0.30 MPa.",
        "Confidence": "High",
        "Reviewer": "claude-extraction",
        "Review_Date": "2026-11-06"
      },
      {
        "Source_ID": "SRC-W4391753948",
        "Material_ID": "MAT-0001",
        "Experiment_ID": "EXP-0001",
        "Fact_or_Data_Element": "CaO_pct",
        "Reported_Value": "39.58",
        "Unit": "wt%",
        "Page_or_Table_or_Figure": "Table 1, p.2",
        "Extraction_Method": "Manual reading (Claude)",
        "Original_Source_Text_or_Excerpt": "wt% 39.58 12.41 4.05 25.57 5.54 0.35 0.12 1.85 10.53",
        "Confidence": "High",
        "Reviewer": "claude-extraction",
        "Review_Date": "2026-11-06"
      }
    ]
  },
  "reference_cleaned": "2026-11-11 (v9 rules applied; not re-read against the PDF)"
}

File: human_extracted_data/extractions/W4392590272.json
{
  "openalex_id": "W4392590272",
  "status": "Extracted",
  "notes": "Converter (BOF) slag replacing half of red mud in fly ash-red mud geopolymer, with/without Ca(OH)2.",
  "sheets": {
    "1 Scientific Literature": [
      {
        "Source_ID": "SRC-W4392590272",
        "Title": "In-Depth Insight into the Effects of Steel Slag and Calcium Hydroxide on the Properties of a Fly Ash–Red Mud Geopolymer",
        "Authors": "Penghuai Wang, Ping Chen, Yang Ming, Qing Li, Xuanxuan Dong",
        "Publication_Year": "2024",
        "Publication_Type": "Journal Article",
        "Journal_or_Source": "Materials 2024, 17, 1249",
        "DOI_or_URL": "10.3390/ma17061249",
        "Country_or_Region": "China",
        "Steel_Slag_Type": "BOF",
        "Study_Objective": "Improve low strength of a low-calcium fly ash-red mud geopolymer by replacing part of red mud with steel slag and adding Ca(OH)2.",
        "Abstract_or_Key_Finding": "SS promoted C(N)-A-S-H and C-S-H gels and refined pores; 4% Ca(OH)2 further densified. FA:SS:RM 2:1:1 with Ca(OH)2 reached 30.6 MPa at 28 d vs 8.4 MPa for FA-RM.",
        "Full_Text_Access": "Open",
        "Data_Extraction_Status": "Extracted",
        "Relevant_To_SCM": "Yes",
        "Notes": "Converter slag from Liuzhou Iron and Steel."
      }
    ],
    "2 Feedstock Chemistry": [
      {
        "Source_ID": "SRC-W4392590272",
        "Material_ID": "MAT-0001",
        "Experiment_ID": "EXP-0002",
        "Steel_Slag_Type": "BOF",
        "Source/Origin": "Converter steel slag, Liuzhou Iron and Steel Company, China",
        "CaO_pct": "29.67",
        "SiO2_pct": "26.95",
        "Al2O3_pct": "5.66",
        "Fe2O3_pct": "24.15",
        "MgO_pct": "5.33",
        "Na2O_pct": "0.09",
        "K2O_pct": "0.08",
        "TiO2_pct": "0.57",
        "MnO_pct": "5.39",
        "Analysis_Method": "XRF",
        "Basis_As_Reported": "wt.%",
        "Notes": "Table 2; other 2.11. Phases: C2S, RO, C4AF, C3S. Density 3.26 g/cm3."
      }
    ],
    "3 Processing": [
      {
        "Source_ID": "SRC-W4392590272",
        "Material_ID": "MAT-0001",
        "Experiment_ID": "EXP-0002",
        "Steel_Slag_Type": "BOF",
        "Processing_Method": "Milling",
        "Equipment_or_Process": "Ball mill",
        "Post_Process_Form": "600 mesh powder, 499 m2/kg"
      }
    ],
    "4 Particle Size": [
      {
        "Source_ID": "SRC-W4392590272",
        "Material_ID": "MAT-0001",
        "Experiment_ID": "EXP-0002",
        "Steel_Slag_Type": "BOF",
        "Measurement_Method": "Specific surface; PSD (Fig. 1)",
        "Blaine_m2_per_kg": "499",
        "Max_Particle_Size_um": "25",
        "Particle_Size_Notes": "600 mesh (~25 um). PSD curve: D50 roughly 4-5 um (Fig. 1, approximate)."
      }
    ],
    "5 Activation": [
      {
        "Source_ID": "SRC-W4392590272",
        "Material_ID": null,
        "Experiment_ID": "EXP-0001",
        "Steel_Slag_Type": "BOF",
        "Activation_Type": "Chemical",
        "Activator_or_Additive": "Sodium silicate + NaOH",
        "Activator_Dosage": "Na2O equivalent 6% of binder",
        "Activator_Concentration": "Modulus 1.5",
        "Activation_Temperature_C": "20",
        "Activation_Time": "28 d, RH >95%",
        "Chemical_Activation": "Alkali activation",
        "Activation_Notes": ""
      },
      {
        "Source_ID": "SRC-W4392590272",
        "Material_ID": "MAT-0001",
        "Experiment_ID": "EXP-0002",
        "Steel_Slag_Type": "BOF",
        "Activation_Type": "Chemical",
        "Activator_or_Additive": "Sodium silicate + NaOH",
        "Activator_Dosage": "Na2O equivalent 6% of binder",
        "Activator_Concentration": "Modulus 1.5",
        "Activation_Temperature_C": "20",
        "Activation_Time": "28 d, RH >95%",
        "Chemical_Activation": "Alkali activation",
        "Activation_Notes": ""
      },
      {
        "Source_ID": "SRC-W4392590272",
        "Material_ID": null,
        "Experiment_ID": "EXP-0003",
        "Steel_Slag_Type": "BOF",
        "Activation_Type": "Chemical",
        "Activator_or_Additive": "Sodium silicate + NaOH + Ca(OH)2",
        "Activator_Dosage": "Na2O equivalent 6% of binder; Ca(OH)2 4%",
        "Activator_Concentration": "Modulus 1.5",
        "Activation_Temperature_C": "20",
        "Activation_Time": "28 d, RH >95%",
        "Chemical_Activation": "Alkali activation",
        "Activation_Notes": ""
      },
      {
        "Source_ID": "SRC-W4392590272",
        "Material_ID": "MAT-0001",
        "Experiment_ID": "EXP-0004",
        "Steel_Slag_Type": "BOF",
        "Activation_Type": "Chemical",
        "Activator_or_Additive": "Sodium silicate + NaOH + Ca(OH)2",
        "Activator_Dosage": "Na2O equivalent 6% of binder; Ca(OH)2 4%",
        "Activator_Concentration": "Modulus 1.5",
        "Activation_Temperature_C": "20",
        "Activation_Time": "28 d, RH >95%",
        "Chemical_Activation": "Alkali activation",
        "Activation_Notes": ""
      }
    ],
    "6 Concrete Performance": [
      {
        "Source_ID": "SRC-W4392590272",
        "Material_ID": null,
        "Experiment_ID": "EXP-0001",
        "Mix_ID": "FR",
        "Steel_Slag_Type": "BOF",
        "SCM_Replacement_pct": "0",
        "Cement_Type": "None (geopolymer)",
        "Other_SCMs": "Fly ash 225 g, red mud 225 g",
        "Water_Binder_Ratio": "0.35",
        "Admixtures": null,
        "Mix_Proportion_Notes": "Table 1 (g): SS 0, RM 225, FA 225, NaOH 18.83, sodium silicate 141.49, Ca(OH)2 0, sand 1350, water 79.91. Modulus 1.5, Na2O 6%.",
        "Compressive_Strength_3d_MPa": "3",
        "Compressive_Strength_7d_MPa": "4.5",
        "Compressive_Strength_28d_MPa": "8.4",
        "Strength_Test_Method": "GB/T 17671-2021, 40x40x160 mm mortar",
        "Strength_Notes": "Fig. 3 data labels."
      },
      {
        "Source_ID": "SRC-W4392590272",
        "Material_ID": "MAT-0001",
        "Experiment_ID": "EXP-0002",
        "Mix_ID": "FSR",
        "Steel_Slag_Type": "BOF",
        "SCM_Replacement_pct": "25",
        "Cement_Type": "None (geopolymer)",
        "Other_SCMs": "Fly ash 225 g, red mud 112.5 g",
        "Water_Binder_Ratio": "0.35",
        "Admixtures": null,
        "Mix_Proportion_Notes": "Table 1 (g): SS 112.5, RM 112.5, FA 225, NaOH 18.83, sodium silicate 141.49, Ca(OH)2 0, sand 1350, water 79.91. Modulus 1.5, Na2O 6%.; SCM_Replacement_pct: 25 (SS of precursor; replaces 50% of RM)",
        "Compressive_Strength_3d_MPa": "4.5",
        "Compressive_Strength_7d_MPa": "6.5",
        "Compressive_Strength_28d_MPa": "13.7",
        "Strength_Test_Method": "GB/T 17671-2021, 40x40x160 mm mortar",
        "Strength_Notes": "Fig. 3 data labels."
      },
      {
        "Source_ID": "SRC-W4392590272",
        "Material_ID": null,
        "Experiment_ID": "EXP-0003",
        "Mix_ID": "CFR",
        "Steel_Slag_Type": "BOF",
        "SCM_Replacement_pct": "0",
        "Cement_Type": "None (geopolymer)",
        "Other_SCMs": "Fly ash 225 g, red mud 225 g",
        "Water_Binder_Ratio": "0.35",
        "Admixtures": "Ca(OH)2 18 g (4%)",
        "Mix_Proportion_Notes": "Table 1 (g): SS 0, RM 225, FA 225, NaOH 18.83, sodium silicate 141.49, Ca(OH)2 18, sand 1350, water 79.91. Modulus 1.5, Na2O 6%.",
        "Compressive_Strength_3d_MPa": "9.7",
        "Compressive_Strength_7d_MPa": "14.3",
        "Compressive_Strength_28d_MPa": "18",
        "Strength_Test_Method": "GB/T 17671-2021, 40x40x160 mm mortar",
        "Strength_Notes": "Fig. 3 data labels."
      },
      {
        "Source_ID": "SRC-W4392590272",
        "Material_ID": "MAT-0001",
        "Experiment_ID": "EXP-0004",
        "Mix_ID": "CFSR",
        "Steel_Slag_Type": "BOF",
        "SCM_Replacement_pct": "25",
        "Cement_Type": "None (geopolymer)",
        "Other_SCMs": "Fly ash 225 g, red mud 112.5 g",
        "Water_Binder_Ratio": "0.35",
        "Admixtures": "Ca(OH)2 18 g (4%)",
        "Mix_Proportion_Notes": "Table 1 (g): SS 112.5, RM 112.5, FA 225, NaOH 18.83, sodium silicate 141.49, Ca(OH)2 18, sand 1350, water 79.91. Modulus 1.5, Na2O 6%.; SCM_Replacement_pct: 25 (SS of precursor; replaces 50% of RM)",
        "Compressive_Strength_3d_MPa": "13.8",
        "Compressive_Strength_7d_MPa": "22.7",
        "Compressive_Strength_28d_MPa": "30.6",
        "Strength_Test_Method": "GB/T 17671-2021, 40x40x160 mm mortar",
        "Strength_Notes": "Fig. 3 data labels."
      }
    ],
    "7 Durability": [
      {
        "Source_ID": "SRC-W4392590272",
        "Material_ID": "MAT-0001",
        "Experiment_ID": "EXP-0002",
        "Mix_ID": "FSR",
        "Steel_Slag_Type": "BOF",
        "Test_Category": "Permeability",
        "Test_Method": "MIP AutoPore V 9600",
        "Test_Age": "28 d",
        "Permeability": "0.31 mL/g; avg pore 37.23 nm; porosity 42.82%; <20 nm 10.63%, 20-50 nm 48.79%, >50 nm 40.58%",
        "Durability_Notes": "Table 3."
      },
      {
        "Source_ID": "SRC-W4392590272",
        "Material_ID": null,
        "Experiment_ID": "EXP-0003",
        "Mix_ID": "CFR",
        "Steel_Slag_Type": "BOF",
        "Test_Category": "Permeability",
        "Test_Method": "MIP AutoPore V 9600",
        "Test_Age": "28 d",
        "Permeability": "0.29 mL/g; 19.07 nm; 41.98%; 39.72/29.99/30.29%",
        "Durability_Notes": "Table 3."
      },
      {
        "Source_ID": "SRC-W4392590272",
        "Material_ID": "MAT-0001",
        "Experiment_ID": "EXP-0004",
        "Mix_ID": "CFSR",
        "Steel_Slag_Type": "BOF",
        "Test_Category": "Permeability",
        "Test_Method": "MIP AutoPore V 9600",
        "Test_Age": "28 d",
        "Permeability": "0.25 mL/g; 14.99 nm; 39.52%; 48.67/38.18/13.15%",
        "Durability_Notes": "Table 3."
      }
    ],
    "8 Carbon Uptake": [],
    "9 Citations & Provenance": [
      {
        "Source_ID": "SRC-W4392590272",
        "Material_ID": null,
        "Experiment_ID": "EXP-0001",
        "Fact_or_Data_Element": "Compressive_Strength_28d_MPa",
        "Reported_Value": "8.4",
        "Unit": "MPa",
        "Page_or_Table_or_Figure": "Fig. 3, p.5",
        "Extraction_Method": "Manual reading of figure labels (Claude)",
        "Original_Source_Text_or_Excerpt": "label 8.4",
        "Confidence": "High",
        "Reviewer": "claude-extraction",
        "Review_Date": "2026-11-06"
      },
      {
        "Source_ID": "SRC-W4392590272",
        "Material_ID": "MAT-0001",
        "Experiment_ID": "EXP-0002",
        "Fact_or_Data_Element": "Compressive_Strength_28d_MPa",
        "Reported_Value": "13.7",
        "Unit": "MPa",
        "Page_or_Table_or_Figure": "Fig. 3, p.5",
        "Extraction_Method": "Manual reading of figure labels (Claude)",
        "Original_Source_Text_or_Excerpt": "label 13.7",
        "Confidence": "High",
        "Reviewer": "claude-extraction",
        "Review_Date": "2026-11-06"
      },
      {
        "Source_ID": "SRC-W4392590272",
        "Material_ID": null,
        "Experiment_ID": "EXP-0003",
        "Fact_or_Data_Element": "Compressive_Strength_28d_MPa",
        "Reported_Value": "18",
        "Unit": "MPa",
        "Page_or_Table_or_Figure": "Fig. 3, p.5",
        "Extraction_Method": "Manual reading of figure labels (Claude)",
        "Original_Source_Text_or_Excerpt": "label 18",
        "Confidence": "High",
        "Reviewer": "claude-extraction",
        "Review_Date": "2026-11-06"
      },
      {
        "Source_ID": "SRC-W4392590272",
        "Material_ID": "MAT-0001",
        "Experiment_ID": "EXP-0004",
        "Fact_or_Data_Element": "Compressive_Strength_28d_MPa",
        "Reported_Value": "30.6",
        "Unit": "MPa",
        "Page_or_Table_or_Figure": "Fig. 3, p.5",
        "Extraction_Method": "Manual reading of figure labels (Claude)",
        "Original_Source_Text_or_Excerpt": "the 28 d compressive strength of the prepared geopolymer material reaches 30.6 MPa",
        "Confidence": "High",
        "Reviewer": "claude-extraction",
        "Review_Date": "2026-11-06"
      },
      {
        "Source_ID": "SRC-W4392590272",
        "Material_ID": "MAT-0001",
        "Experiment_ID": "EXP-0002",
        "Fact_or_Data_Element": "CaO_pct",
        "Reported_Value": "29.67",
        "Unit": "wt.%",
        "Page_or_Table_or_Figure": "Table 2, p.5",
        "Extraction_Method": "Manual reading (Claude)",
        "Original_Source_Text_or_Excerpt": "SS 26.95 5.66 24.15 5.33 29.67 0.09 0.08 \\ 0.57 5.39 2.11",
        "Confidence": "High",
        "Reviewer": "claude-extraction",
        "Review_Date": "2026-11-06"
      }
    ]
  },
  "reference_cleaned": "2026-11-11 (v9 rules applied; not re-read against the PDF)"
}
