Repository: DivyaK751/Steel-Slag-SLM

# Steel-Slag-SLM

## Missing abstracts

Some papers have no abstract on OpenAlex. `fill-abstracts` downloads each one's PDF from Drive,
sends its first 3 pages to Gemini with
[prompts/extract_abstract.yaml](prompts/extract_abstract.yaml), and writes the abstract back to
the `papers` table. It runs nightly after the fetch, and can be run by hand:

```bash
uv run fill-abstracts --max-papers 5 --dry-run  # log the abstracts, write nothing
uv run fill-abstracts                           # every paper still missing an abstract
```

`abstract_source` records where each abstract came from:

| Value | Meaning |
|---|---|
| `openalex` | From OpenAlex |

File: human_extracted_data/extractions/W4399569225.json
{
  "openalex_id": "W4399569225",
  "status": "Extracted",
  "notes": "Review of BFS/SS recycling (glass-ceramics, ceramics, mineral wool, cementitious, carbonation, adsorbents); qualitative; pages 20-23 (conclusions/refs) not read.",
  "sheets": {
    "1 Scientific Literature": [
      {
        "Source_ID": "SRC-W4399569225",
        "Title": "Recycling of iron and steel slag for carbon reduction and low-environment load application",
        "Authors": "Ying Xu, Enshuo Li, Chenguang Hu, Fucheng Zhang, Xianguang Meng",
        "Publication_Year": "2024",
        "Publication_Type": "Journal Article",
        "Journal_or_Source": "Carbon Neutralization 2024;3:606-628",
        "DOI_or_URL": "10.1002/cnl2.137",
        "Country_or_Region": "China",
        "Steel_Slag_Type": "Other Steel Slag",
        "Study_Objective": "Review low-carbon, waste-heat-based utilization of BFS and steel slag (glass-ceramics, ceramics, mineral wool, cementitious materials, adsorbents) and their CO2 sequestration.",
        "Abstract_or_Key_Finding": "Molten slag latent heat (~1400 MJ/t for SS) enables online modification. SS cementitious use limited by poor hydration activity and f-CaO/f-MgO instability; online reconstruction with CaF2, fly ash, SiO2, lime or BFS reduces f-CaO. Direct gas-solid SS carbonation rate rose 70-fold from 400 to 600 °C; grinding with alumina beads raised carbonation to 78%. 4.7 t converter slag binds 1 t CO2 (indirect).",
        "Full_Text_Access": "Open",
        "Data_Extraction_Status": "Extracted",
        "Relevant_To_SCM": "Yes",
        "Notes": "Review; covers BFS and all SS types."
      }
    ],
    "2 Feedstock Chemistry": [
      {
        "Source_ID": "SRC-W4399569225",
        "Material_ID": "MAT-0001",
        "Experiment_ID": "EXP-0001",
        "Steel_Slag_Type": "Other Steel Slag",
        "Source/Origin": "General steel slag (review statement)",
        "CaO_pct": "20-55",
        "SiO2_pct": "10-24",
        "Basis_As_Reported": "% (range)",
        "Notes": "p.608: main phases C2S, C3S, CaMg[SiO4], C4AF, C2F, RO, f-CaO; trace MnO, P2O5, TiO2."
      }
    ],
    "3 Processing": [],
    "4 Particle Size": [],
    "5 Activation": [],
    "6 Concrete Performance": [],
    "7 Durability": [],
    "8 Carbon Uptake": [
      {
        "Source_ID": "SRC-W4399569225",
        "Material_ID": "MAT-0001",
        "Experiment_ID": "EXP-0001",
        "Steel_Slag_Type": "Other Steel Slag",
        "Carbonation_Method": "Review: direct gas-solid, direct wet, indirect (acetic acid, ammonium salts)",
        "Carbonation_Temperature_C": "300-600",
        "CO2_Uptake_kg_per_t": "213",
        "CO2_Basis": "Derived ratio as cited",
        "Carbonation_Notes": "Gas-solid: negligible <300 °C, 60% conversion at 400 °C, rate x70 from 400 to 600 °C (Tian et al.). Alumina-bead grinding: carbonation degree 78% (Bodénan). Ultrasonic: Ca leaching 96.7% (Liu). NH4Cl Ca recovery 59.5% (Kodama).; Carbonation_Temperature_C: 300-600 (gas-solid); CO2_Uptake_kg_per_t: ~213 (1 t CO2 per 4.7 t converter slag, indirect, Eloneva et al.)"
      }
    ],
    "9 Citations & Provenance": [
      {
        "Source_ID": "SRC-W4399569225",
        "Material_ID": "MAT-0001",
        "Experiment_ID": "EXP-0001",
        "Fact_or_Data_Element": "CO2_binding_ratio",
        "Reported_Value": "4.7 t slag per t CO2",
        "Unit": "t/t",
        "Page_or_Table_or_Figure": "p.623",
        "Extraction_Method": "Manual reading (Claude)",
        "Original_Source_Text_or_Excerpt": "Eloneva et al. calculated that to bind 1 t of CO2, 4.7 t of steel converter slag is consumed and produces 2.3 and 3.4 t of CaCO3 and residual slag",
        "Confidence": "High",
        "Reviewer": "claude-extraction",
        "Review_Date": "2026-11-06",
        "Provenance_Notes": "Cited literature value in review."
      },
      {
        "Source_ID": "SRC-W4399569225",
        "Material_ID": "MAT-0001",
        "Experiment_ID": "EXP-0001",
        "Fact_or_Data_Element": "Carbonation_degree_pct",
        "Reported_Value": "78",
        "Unit": "%",
        "Page_or_Table_or_Figure": "p.622",
        "Extraction_Method": "Manual reading (Claude)",
        "Original_Source_Text_or_Excerpt": "Bodénan et al. demonstrated that the carbonation degree of SS increases to 78% after grinding with alumina beads",
        "Confidence": "High",
        "Reviewer": "claude-extraction",
        "Review_Date": "2026-11-06",
        "Provenance_Notes": "Cited literature value in review."
      },
      {
        "Source_ID": "SRC-W4399569225",
        "Material_ID": "MAT-0001",
        "Experiment_ID": "EXP-0001",
        "Fact_or_Data_Element": "CaO_range_pct",
        "Reported_Value": "20-55",
        "Unit": "%",
        "Page_or_Table_or_Figure": "p.608",
        "Extraction_Method": "Manual reading (Claude)",
        "Original_Source_Text_or_Excerpt": "The contents of CaO and SiO2 range from 20% to 55% and 10% to 24%, respectively.",
        "Confidence": "High",
        "Reviewer": "claude-extraction",
        "Review_Date": "2026-11-06",
        "Provenance_Notes": "Review statement."
      }
    ]
  },
  "reference_cleaned": "2026-11-11 (v9 rules applied; not re-read against the PDF)"
}

File: human_extracted_data/extractions/W4400857371.json
{
  "openalex_id": "W4400857371",
  "status": "Extracted",
  "notes": "Weathered BOF slag (20/30%) replacing GGBFS in silicate- and carbonate-activated slag cements; mechanically activated fraction BOF*.",
  "sheets": {
    "1 Scientific Literature": [
      {
        "Source_ID": "SRC-W4400857371",
        "Title": "Basic oxygen furnace (BOF) slag as an additive in sodium carbonate-activated slag cements",
        "Authors": "Laura Stefanini, Brant Walkley, John L. Provis",
        "Publication_Year": "2024",
        "Publication_Type": "Journal Article",
        "Journal_or_Source": "Materials and Structures (2024) 57:153",
        "DOI_or_URL": "10.1617/s11527-024-02425-8",
        "Country_or_Region": "UK; Finland; Switzerland",
        "Steel_Slag_Type": "BOF",
        "Study_Objective": "Investigate alkali-activated cements with 20 and 30 wt.% naturally weathered BOF slag replacing GGBFS, activated with sodium silicate or sodium carbonate, incl. a mechanically activated BOF fraction.",
        "Abstract_or_Key_Finding": "Weathered BOFS free lime largely converted to portlandite, which accelerates Na2CO3-activated slag (induction ~4 d -> ~10 h; setting from ~3 d to 280 min). 20% BOFS gave 39-45 MPa at 28 d; mechanically activated BOF* in Na2CO3 system reached 45 MPa, comparable to pure GGBFS (46 MPa). In silicate systems portlandite reacts incompletely.",
        "Full_Text_Access": "Open",
        "Data_Extraction_Status": "Extracted",
        "Relevant_To_SCM": "Yes",
        "Notes": "BOFS from ArcelorMittal Belgium; GGBFS from Ecocem."
      }
    ],
    "2 Feedstock Chemistry": [
      {
        "Source_ID": "SRC-W4400857371",
        "Material_ID": "MAT-0001",
        "Experiment_ID": "EXP-0002",
        "Steel_Slag_Type": "BOF",
        "Source/Origin": "Naturally weathered BOFS, ArcelorMittal (Belgium)",
        "CaO_pct": "43.4",
        "SiO2_pct": "9.7",
        "Al2O3_pct": "1.9",
        "Fe2O3_pct": "27.5",
        "MgO_pct": "3.6",
        "SO3_pct": "0.3",
        "TiO2_pct": "0.7",
        "P2O5_pct": "1.6",
        "MnO_pct": "2.5",
        "Trace_Elements": "{\"V2O3\": 0.8} wt.%",
        "LOI_pct": "8.1",
        "Analysis_Method": "XRF",
        "Basis_As_Reported": "wt.% (LOI at 1000 °C)",
        "Notes": "Table 2. High LOI due to weathering/carbonation. Phases: portlandite, calcite, srebrodolskite, wüstite, Fc (C8AFcH23), RO. Density 2.70 g/cm3."
      },
      {
        "Source_ID": "SRC-W4400857371",
        "Material_ID": "MAT-0002",
        "Experiment_ID": "EXP-0007",
        "Steel_Slag_Type": "BOF",
        "Source/Origin": "BOF*: fine fraction of same BOFS after ball-mill mechanical activation and sieving",
        "Analysis_Method": "XRD",
        "Basis_As_Reported": "Same bulk chemistry as MAT-0001 (not separately reported)",
        "Notes": "Main phases portlandite and calcite; minor srebrodolskite and Fc. Density 2.63 g/cm3."
      }
    ],
    "3 Processing": [
      {
        "Source_ID": "SRC-W4400857371",
        "Material_ID": "MAT-0002",
        "Experiment_ID": "EXP-0007",
        "Steel_Slag_Type": "BOF",
        "Initial_Material_Form": "Naturally weathered BOFS, up to 250 um",
        "Processing_Method": "Milling; Sieving",
        "Equipment_or_Process": "Ball mill",
        "Post_Process_Form": "BOF* fine fraction, d50 11.8 um"
      }
    ],
    "4 Particle Size": [
      {
        "Source_ID": "SRC-W4400857371",
        "Material_ID": "MAT-0001",
        "Experiment_ID": "EXP-0002",
        "Steel_Slag_Type": "BOF",
        "Measurement_Method": "Laser PSD",
        "D10_um": "22.5",
        "D50_um": "88.9",
        "D90_um": "258.0",
        "Max_Particle_Size_um": "250",
        "Particle_Size_Notes": "As received."
      },
      {
        "Source_ID": "SRC-W4400857371",
        "Material_ID": "MAT-0002",
        "Experiment_ID": "EXP-0007",
        "Steel_Slag_Type": "BOF",
        "Measurement_Method": "Laser PSD",
        "D10_um": "2.9",
        "D50_um": "11.8",
        "D90_um": "36.5",
        "Grinding_Equipment": "Ball mill"
      }
    ],
    "5 Activation": [
      {
        "Source_ID": "SRC-W4400857371",
        "Material_ID": "MAT-0001",
        "Experiment_ID": "EXP-0002",
        "Steel_Slag_Type": "BOF",
        "Activation_Type": "Chemical",
        "Activator_or_Additive": "Sodium silicate + NaOH",
        "Activator_Dosage": "4 g Na2O/100 g precursor",
        "Activator_Concentration": "Ms 0.56",
        "Activation_Temperature_C": "20",
        "Mechanical_Activation": null,
        "Chemical_Activation": "Alkali activation",
        "Activation_Notes": "Portlandite from weathered BOFS reacts fully in Na2CO3 system, shortening induction."
      },
      {
        "Source_ID": "SRC-W4400857371",
        "Material_ID": "MAT-0001",
        "Experiment_ID": "EXP-0003",
        "Steel_Slag_Type": "BOF",
        "Activation_Type": "Chemical",
        "Activator_or_Additive": "Sodium silicate + NaOH",
        "Activator_Dosage": "4 g Na2O/100 g precursor",
        "Activator_Concentration": "Ms 0.56",
        "Activation_Temperature_C": "20",
        "Mechanical_Activation": null,
        "Chemical_Activation": "Alkali activation",
        "Activation_Notes": "Portlandite from weathered BOFS reacts fully in Na2CO3 system, shortening induction."
      },
      {
        "Source_ID": "SRC-W4400857371",
        "Material_ID": "MAT-0001",
        "Experiment_ID": "EXP-0005",
        "Steel_Slag_Type": "BOF",
        "Activation_Type": "Chemical",
        "Activator_or_Additive": "Sodium carbonate",
        "Activator_Dosage": "8 g Na2CO3/100 g precursor",
        "Activator_Concentration": null,
        "Activation_Temperature_C": "20",
        "Mechanical_Activation": null,
        "Chemical_Activation": "Alkali activation",
        "Activation_Notes": "Portlandite from weathered BOFS reacts fully in Na2CO3 system, shortening induction."
      },
      {
        "Source_ID": "SRC-W4400857371",
        "Material_ID": "MAT-0001",
        "Experiment_ID": "EXP-0006",
        "Steel_Slag_Type": "BOF",
        "Activation_Type": "Chemical",
        "Activator_or_Additive": "Sodium carbonate",
        "Activator_Dosage": "8 g Na2CO3/100 g precursor",
        "Activator_Concentration": null,
        "Activation_Temperature_C": "20",
        "Mechanical_Activation": null,
        "Chemical_Activation": "Alkali activation",
        "Activation_Notes": "Portlandite from weathered BOFS reacts fully in Na2CO3 system, shortening induction."
      },
      {
        "Source_ID": "SRC-W4400857371",
        "Material_ID": "MAT-0002",
        "Experiment_ID": "EXP-0007",
        "Steel_Slag_Type": "BOF",
        "Activation_Type": "Combined",
        "Activator_or_Additive": "Sodium carbonate",
        "Activator_Dosage": "8 g Na2CO3/100 g precursor",
        "Activator_Concentration": null,
        "Activation_Temperature_C": "20",
        "Mechanical_Activation": "BOF* ball-milled fine fraction",
        "Chemical_Activation": "Alkali activation",
        "Activation_Notes": "Portlandite from weathered BOFS reacts fully in Na2CO3 system, shortening induction."
      }
    ],
    "6 Concrete Performance": [
      {
        "Source_ID": "SRC-W4400857371",
        "Material_ID": null,
        "Experiment_ID": "EXP-0001",
        "Mix_ID": "0BOFa",
        "Steel_Slag_Type": "BOF",
        "SCM_Replacement_pct": "0",
        "Cement_Type": "None (alkali-activated GGBFS)",
        "Other_SCMs": "GGBFS 100%",
        "Water_Binder_Ratio": "0.38",
        "Mix_Proportion_Notes": "Table 3. Activator a: Na-silicate+NaOH, Ms 0.56, 4 g Na2O/100 g.; SCM_Replacement_pct: BOFS replacing GGBFS; Workability_Slump_mm: mini-slump spread",
        "Workability_Slump_mm": "92",
        "Set_Time_Initial_min": "200",
        "Set_Time_Final_min": "280",
        "Compressive_Strength_7d_MPa": "44",
        "Compressive_Strength_28d_MPa": "58",
        "Strength_Test_Method": "ASTM C109, 50 mm paste cubes, sealed 20 °C",
        "Strength_Notes": "Strength read from Fig. 7 bars (text: 0BOFa 44/56, 0BOFb 33 at 7 d, 20BOFb* 45 at 28 d). Cumulative heat 250 h ~217 J/g."
      },
      {
        "Source_ID": "SRC-W4400857371",
        "Material_ID": "MAT-0001",
        "Experiment_ID": "EXP-0002",
        "Mix_ID": "20BOFa",
        "Steel_Slag_Type": "BOF",
        "SCM_Replacement_pct": "20",
        "Cement_Type": "None (alkali-activated GGBFS)",
        "Other_SCMs": "GGBFS 80%",
        "Water_Binder_Ratio": "0.38",
        "Mix_Proportion_Notes": "Table 3. Activator a: Na-silicate+NaOH, Ms 0.56, 4 g Na2O/100 g.; SCM_Replacement_pct: BOFS replacing GGBFS; Workability_Slump_mm: mini-slump spread",
        "Workability_Slump_mm": "99",
        "Set_Time_Initial_min": "265",
        "Set_Time_Final_min": "345",
        "Compressive_Strength_7d_MPa": "30",
        "Compressive_Strength_28d_MPa": "42.5",
        "Strength_Test_Method": "ASTM C109, 50 mm paste cubes, sealed 20 °C",
        "Strength_Notes": "Strength read from Fig. 7 bars (text: 0BOFa 44/56, 0BOFb 33 at 7 d, 20BOFb* 45 at 28 d). Cumulative heat 250 h ~188 J/g."
      },
      {
        "Source_ID": "SRC-W4400857371",
        "Material_ID": "MAT-0001",
        "Experiment_ID": "EXP-0003",
        "Mix_ID": "30BOFa",
        "Steel_Slag_Type": "BOF",
        "SCM_Replacement_pct": "30",
        "Cement_Type": "None (alkali-activated GGBFS)",
        "Other_SCMs": "GGBFS 70%",
        "Water_Binder_Ratio": "0.38",
        "Mix_Proportion_Notes": "Table 3. Activator a: Na-silicate+NaOH, Ms 0.56, 4 g Na2O/100 g.; SCM_Replacement_pct: BOFS replacing GGBFS; Workability_Slump_mm: mini-slump spread",
        "Workability_Slump_mm": "116",
        "Set_Time_Initial_min": "270",
        "Set_Time_Final_min": "320",
        "Compressive_Strength_7d_MPa": "24.5",
        "Compressive_Strength_28d_MPa": "35.5",
        "Strength_Test_Method": "ASTM C109, 50 mm paste cubes, sealed 20 °C",
        "Strength_Notes": "Strength read from Fig. 7 bars (text: 0BOFa 44/56, 0BOFb 33 at 7 d, 20BOFb* 45 at 28 d). Cumulative heat 250 h ~174 J/g."
      },
      {
        "Source_ID": "SRC-W4400857371",
        "Material_ID": null,
        "Experiment_ID": "EXP-0004",
        "Mix_ID": "0BOFb",
        "Steel_Slag_Type": "BOF",
        "SCM_Replacement_pct": "0",
        "Cement_Type": "None (alkali-activated GGBFS)",
        "Other_SCMs": "GGBFS 100%",
        "Water_Binder_Ratio": "0.38",
        "Mix_Proportion_Notes": "Table 3. Activator b: Na2CO3 8 g/100 g (5% Na2O).; Set_Time_Initial_min: ~3 days as reported; Set_Time_Final_min: ~4 days as reported; SCM_Replacement_pct: BOFS replacing GGBFS; Workability_Slump_mm: mini-slump spread",
        "Workability_Slump_mm": "79",
        "Set_Time_Initial_min": "4320",
        "Set_Time_Final_min": "5760",
        "Compressive_Strength_7d_MPa": "33",
        "Compressive_Strength_28d_MPa": "46",
        "Strength_Test_Method": "ASTM C109, 50 mm paste cubes, sealed 20 °C",
        "Strength_Notes": "Strength read from Fig. 7 bars (text: 0BOFa 44/56, 0BOFb 33 at 7 d, 20BOFb* 45 at 28 d). Cumulative heat 250 h ~158 J/g."
      },
      {
        "Source_ID": "SRC-W4400857371",
        "Material_ID": "MAT-0001",
        "Experiment_ID": "EXP-0005",
        "Mix_ID": "20BOFb",
        "Steel_Slag_Type": "BOF",
        "SCM_Replacement_pct": "20",
        "Cement_Type": "None (alkali-activated GGBFS)",
        "Other_SCMs": "GGBFS 80%",
        "Water_Binder_Ratio": "0.38",
        "Mix_Proportion_Notes": "Table 3. Activator b: Na2CO3 8 g/100 g (5% Na2O).; SCM_Replacement_pct: BOFS replacing GGBFS; Workability_Slump_mm: mini-slump spread",
        "Workability_Slump_mm": "88",
        "Set_Time_Initial_min": "280",
        "Set_Time_Final_min": "355",
        "Compressive_Strength_7d_MPa": "26",
        "Compressive_Strength_28d_MPa": "39.5",
        "Strength_Test_Method": "ASTM C109, 50 mm paste cubes, sealed 20 °C",
        "Strength_Notes": "Strength read from Fig. 7 bars (text: 0BOFa 44/56, 0BOFb 33 at 7 d, 20BOFb* 45 at 28 d). Cumulative heat 250 h ~188.9 J/g."
      },
      {
        "Source_ID": "SRC-W4400857371",
        "Material_ID": "MAT-0001",
        "Experiment_ID": "EXP-0006",
        "Mix_ID": "30BOFb",
        "Steel_Slag_Type": "BOF",
        "SCM_Replacement_pct": "30",
        "Cement_Type": "None (alkali-activated GGBFS)",
        "Other_SCMs": "GGBFS 70%",
        "Water_Binder_Ratio": "0.38",
        "Mix_Proportion_Notes": "Table 3. Activator b: Na2CO3 8 g/100 g (5% Na2O).; SCM_Replacement_pct: BOFS replacing GGBFS; Workability_Slump_mm: mini-slump spread",
        "Workability_Slump_mm": "91",
        "Set_Time_Initial_min": "310",
        "Set_Time_Final_min": "415",
        "Compressive_Strength_7d_MPa": "20",
        "Compressive_Strength_28d_MPa": "30.5",
        "Strength_Test_Method": "ASTM C109, 50 mm paste cubes, sealed 20 °C",
        "Strength_Notes": "Strength read from Fig. 7 bars (text: 0BOFa 44/56, 0BOFb 33 at 7 d, 20BOFb* 45 at 28 d). Cumulative heat 250 h ~182 J/g."
      },
      {
        "Source_ID": "SRC-W4400857371",
        "Material_ID": "MAT-0002",
        "Experiment_ID": "EXP-0007",
        "Mix_ID": "20BOFb*",
        "Steel_Slag_Type": "BOF",
        "SCM_Replacement_pct": "20",
        "Cement_Type": "None (alkali-activated GGBFS)",
        "Other_SCMs": "GGBFS 80%",
        "Water_Binder_Ratio": "0.38",
        "Mix_Proportion_Notes": "Table 3. Activator b: Na2CO3 8 g/100 g (5% Na2O).; SCM_Replacement_pct: BOFS replacing GGBFS; Workability_Slump_mm: mini-slump spread",
        "Workability_Slump_mm": "90",
        "Set_Time_Initial_min": "260",
        "Set_Time_Final_min": "305",
        "Compressive_Strength_7d_MPa": "31.5",
        "Compressive_Strength_28d_MPa": "45",
        "Strength_Test_Method": "ASTM C109, 50 mm paste cubes, sealed 20 °C",
        "Strength_Notes": "Strength read from Fig. 7 bars (text: 0BOFa 44/56, 0BOFb 33 at 7 d, 20BOFb* 45 at 28 d). Cumulative heat 250 h ~211 J/g."
      }
    ],
    "7 Durability": [],
    "8 Carbon Uptake": [],
    "9 Citations & Provenance": [
      {
        "Source_ID": "SRC-W4400857371",
        "Material_ID": null,
        "Experiment_ID": "EXP-0001",
        "Fact_or_Data_Element": "Set_Time_Initial_min",
        "Reported_Value": "200",
        "Unit": "min",
        "Page_or_Table_or_Figure": "Table 4, p.8",
        "Extraction_Method": "Manual reading (Claude)",
        "Original_Source_Text_or_Excerpt": "0BOFa 92 200 280",
        "Confidence": "High",
        "Reviewer": "claude-extraction",
        "Review_Date": "2026-11-06"
      },
      {
        "Source_ID": "SRC-W4400857371",
        "Material_ID": null,
        "Experiment_ID": "EXP-0001",
        "Fact_or_Data_Element": "Compressive_Strength_28d_MPa",
        "Reported_Value": "58",
        "Unit": "MPa",
        "Page_or_Table_or_Figure": "Fig. 7, p.11",
        "Extraction_Method": "Manual reading of figure (Claude)",
        "Original_Source_Text_or_Excerpt": "0BOFa reaches 44 MPa and 56 MPa after 7 and 28 days respectively ... 20BOFa and 20BOFb ... 39-44 MPa after 28 days",
        "Confidence": "Medium",
        "Reviewer": "claude-extraction",
        "Review_Date": "2026-11-06"
      },
      {
        "Source_ID": "SRC-W4400857371",
        "Material_ID": "MAT-0001",
        "Experiment_ID": "EXP-0002",
        "Fact_or_Data_Element": "Set_Time_Initial_min",
        "Reported_Value": "265",
        "Unit": "min",
        "Page_or_Table_or_Figure": "Table 4, p.8",
        "Extraction_Method": "Manual reading (Claude)",
        "Original_Source_Text_or_Excerpt": "20BOFa 99 265 345",
        "Confidence": "High",
        "Reviewer": "claude-extraction",
        "Review_Date": "2026-11-06"
      },
      {
        "Source_ID": "SRC-W4400857371",
        "Material_ID": "MAT-0001",
        "Experiment_ID": "EXP-0002",
        "Fact_or_Data_Element": "Compressive_Strength_28d_MPa",
        "Reported_Value": "42.5",
        "Unit": "MPa",
        "Page_or_Table_or_Figure": "Fig. 7, p.11",
        "Extraction_Method": "Manual reading of figure (Claude)",
        "Original_Source_Text_or_Excerpt": "0BOFa reaches 44 MPa and 56 MPa after 7 and 28 days respectively ... 20BOFa and 20BOFb ... 39-44 MPa after 28 days",
        "Confidence": "Medium",
        "Reviewer": "claude-extraction",
        "Review_Date": "2026-11-06"
      },
      {
        "Source_ID": "SRC-W4400857371",
        "Material_ID": "MAT-0001",
        "Experiment_ID": "EXP-0003",
        "Fact_or_Data_Element": "Set_Time_Initial_min",
        "Reported_Value": "270",
        "Unit": "min",
        "Page_or_Table_or_Figure": "Table 4, p.8",
        "Extraction_Method": "Manual reading (Claude)",
        "Original_Source_Text_or_Excerpt": "30BOFa 116 270 320",
        "Confidence": "High",
        "Reviewer": "claude-extraction",
        "Review_Date": "2026-11-06"
      },
      {
        "Source_ID": "SRC-W4400857371",
        "Material_ID": "MAT-0001",
        "Experiment_ID": "EXP-0003",
        "Fact_or_Data_Element": "Compressive_Strength_28d_MPa",
        "Reported_Value": "35.5",
        "Unit": "MPa",
        "Page_or_Table_or_Figure": "Fig. 7, p.11",
        "Extraction_Method": "Manual reading of figure (Claude)",
        "Original_Source_Text_or_Excerpt": "0BOFa reaches 44 MPa and 56 MPa after 7 and 28 days respectively ... 20BOFa and 20BOFb ... 39-44 MPa after 28 days",
        "Confidence": "Medium",
        "Reviewer": "claude-extraction",
        "Review_Date": "2026-11-06"
      },
      {
        "Source_ID": "SRC-W4400857371",
        "Material_ID": null,
        "Experiment_ID": "EXP-0004",
        "Fact_or_Data_Element": "Set_Time_Initial_min",
        "Reported_Value": "~3 days",
        "Unit": "min",
        "Page_or_Table_or_Figure": "Table 4, p.8",
        "Extraction_Method": "Manual reading (Claude)",
        "Original_Source_Text_or_Excerpt": "0BOFb 79 ~3 days ~4 days",
        "Confidence": "High",
        "Reviewer": "claude-extraction",
        "Review_Date": "2026-11-06"
      },
      {
        "Source_ID": "SRC-W4400857371",
        "Material_ID": null,
        "Experiment_ID": "EXP-0004",
        "Fact_or_Data_Element": "Compressive_Strength_28d_MPa",
        "Reported_Value": "46",
        "Unit": "MPa",
        "Page_or_Table_or_Figure": "Fig. 7, p.11",
        "Extraction_Method": "Manual reading of figure (Claude)",
        "Original_Source_Text_or_Excerpt": "0BOFa reaches 44 MPa and 56 MPa after 7 and 28 days respectively ... 20BOFa and 20BOFb ... 39-44 MPa after 28 days",
        "Confidence": "Medium",
        "Reviewer": "claude-extraction",
        "Review_Date": "2026-11-06"
      },
      {
        "Source_ID": "SRC-W4400857371",
        "Material_ID": "MAT-0001",
        "Experiment_ID": "EXP-0005",
        "Fact_or_Data_Element": "Set_Time_Initial_min",
        "Reported_Value": "280",
        "Unit": "min",
        "Page_or_Table_or_Figure": "Table 4, p.8",
        "Extraction_Method": "Manual reading (Claude)",
        "Original_Source_Text_or_Excerpt": "20BOFb 88 280 355",
        "Confidence": "High",
        "Reviewer": "claude-extraction",
        "Review_Date": "2026-11-06"
      },
      {
        "Source_ID": "SRC-W4400857371",
        "Material_ID": "MAT-0001",
        "Experiment_ID": "EXP-0005",
        "Fact_or_Data_Element": "Compressive_Strength_28d_MPa",
        "Reported_Value": "39.5",
        "Unit": "MPa",
        "Page_or_Table_or_Figure": "Fig. 7, p.11",
        "Extraction_Method": "Manual reading of figure (Claude)",
        "Original_Source_Text_or_Excerpt": "0BOFa reaches 44 MPa and 56 MPa after 7 and 28 days respectively ... 20BOFa and 20BOFb ... 39-44 MPa after 28 days",
        "Confidence": "Medium",
        "Reviewer": "claude-extraction",
        "Review_Date": "2026-11-06"
      },
      {
        "Source_ID": "SRC-W4400857371",
        "Material_ID": "MAT-0001",
        "Experiment_ID": "EXP-0006",
        "Fact_or_Data_Element": "Set_Time_Initial_min",
        "Reported_Value": "310",
        "Unit": "min",
        "Page_or_Table_or_Figure": "Table 4, p.8",
        "Extraction_Method": "Manual reading (Claude)",
        "Original_Source_Text_or_Excerpt": "30BOFb 91 310 415",
        "Confidence": "High",
        "Reviewer": "claude-extraction",
        "Review_Date": "2026-11-06"
      },
      {
        "Source_ID": "SRC-W4400857371",
        "Material_ID": "MAT-0001",
        "Experiment_ID": "EXP-0006",
        "Fact_or_Data_Element": "Compressive_Strength_28d_MPa",
        "Reported_Value": "30.5",
        "Unit": "MPa",
        "Page_or_Table_or_Figure": "Fig. 7, p.11",
        "Extraction_Method": "Manual reading of figure (Claude)",
        "Original_Source_Text_or_Excerpt": "0BOFa reaches 44 MPa and 56 MPa after 7 and 28 days respectively ... 20BOFa and 20BOFb ... 39-44 MPa after 28 days",
        "Confidence": "Medium",
        "Reviewer": "claude-extraction",
        "Review_Date": "2026-11-06"
      },
      {
        "Source_ID": "SRC-W4400857371",
        "Material_ID": "MAT-0002",
        "Experiment_ID": "EXP-0007",
        "Fact_or_Data_Element": "Set_Time_Initial_min",
        "Reported_Value": "260",
        "Unit": "min",
        "Page_or_Table_or_Figure": "Table 4, p.8",
        "Extraction_Method": "Manual reading (Claude)",
        "Original_Source_Text_or_Excerpt": "20BOFb* 90 260 305",
        "Confidence": "High",
        "Reviewer": "claude-extraction",
        "Review_Date": "2026-11-06"
      },
      {
        "Source_ID": "SRC-W4400857371",
        "Material_ID": "MAT-0002",
        "Experiment_ID": "EXP-0007",
        "Fact_or_Data_Element": "Compressive_Strength_28d_MPa",
        "Reported_Value": "45",
        "Unit": "MPa",
        "Page_or_Table_or_Figure": "Fig. 7, p.11",
        "Extraction_Method": "Manual reading of figure (Claude)",
        "Original_Source_Text_or_Excerpt": "0BOFa reaches 44 MPa and 56 MPa after 7 and 28 days respectively ... 20BOFa and 20BOFb ... 39-44 MPa after 28 days",
        "Confidence": "Medium",
        "Reviewer": "claude-extraction",
        "Review_Date": "2026-11-06"
      },
      {
        "Source_ID": "SRC-W4400857371",
        "Material_ID": "MAT-0001",
        "Experiment_ID": "EXP-0002",
        "Fact_or_Data_Element": "CaO_pct",
        "Reported_Value": "43.4",
        "Unit": "wt.%",
        "Page_or_Table_or_Figure": "Table 2, p.4",
        "Extraction_Method": "Manual reading (Claude)",
        "Original_Source_Text_or_Excerpt": "BOFS 43.4 9.7 1.9 3.6 0.3 0.7 27.5 2.5 1.6 0.8 8.1",
        "Confidence": "High",
        "Reviewer": "claude-extraction",
        "Review_Date": "2026-11-06"
      }
    ]
  },
  "reference_cleaned": "2026-11-10 (v9 rules: number columns hold numbers; set times in minutes)"
}

File: human_extracted_data/extractions/W4411096160.json
{
  "openalex_id": "W4411096160",
  "status": "Extracted",
  "notes": "Preprint; mechanochemical grinding of steel slag, slag and Pb-Zn tailings micropowders at 30% cement replacement; only steel-slag-containing mixes extracted. Pages 17-28 (discussion figs/refs) not read.",
  "sheets": {
    "1 Scientific Literature": [
      {
        "Source_ID": "SRC-W4411096160",
        "Title": "Influence of Mechanochemical Effects on the Strength Activity of Micro-Powder Derived from Multi-Source Solid Waste",
        "Authors": "Liu Jifeng, Lu Jian, Lin Xin, Qiu Chunlong, Lin Shengyuan",
        "Publication_Year": "2025",
        "Publication_Type": "Other",
        "Journal_or_Source": "Research Square preprint (not peer reviewed), posted 6 June 2025",
        "DOI_or_URL": "10.21203/rs.3.rs-6513161/v1",
        "Country_or_Region": "China",
        "Steel_Slag_Type": "Other Steel Slag",
        "Study_Objective": "Study how grinding duration and graded co-grinding sequence affect fineness and 7/28 d strength activity indices of steel slag, slag and lead-zinc tailings micropowders at 30% cement replacement.",
        "Abstract_or_Key_Finding": "Steel slag activity low (7 d 31-40%, 28 d 40-47%) regardless of grinding; slag 100-121%. Slag+steel slag two-stage grinding reached 89.87% at 28 d; three-stage slag->tailings->steel slag reached 144.02% (32.93 MPa) via pore filling and synergy. Grinding sequence strongly affects activity.",
        "Full_Text_Access": "Open",
        "Data_Extraction_Status": "Extracted",
        "Relevant_To_SCM": "Yes",
        "Notes": "Preprint. Steel slag from Sansteel Minguang Group; furnace type not stated."
      }
    ],
    "2 Feedstock Chemistry": [
      {
        "Source_ID": "SRC-W4411096160",
        "Material_ID": "MAT-0001",
        "Experiment_ID": "EXP-0001",
        "Steel_Slag_Type": "Other Steel Slag",
        "Source/Origin": "Finely ground steel slag, Sansteel Minguang Group Co., Fujian, China",
        "CaO_pct": "17.062",
        "SiO2_pct": "42.371",
        "Al2O3_pct": "6.310",
        "Fe2O3_pct": "24.528",
        "SO3_pct": "3.922",
        "K2O_pct": "0.983",
        "MnO_pct": "4.083",
        "Trace_Elements": "{\"ZnO\": 0.445, \"PbO\": 0.164, \"SnO2\": 0.049, \"Cr2O3\": 0.034, \"V2O5\": 0.030, \"SrO\": 0.014, \"ZrO2\": 0.006} %",
        "Analysis_Method": "XRF",
        "Basis_As_Reported": "%",
        "Notes": "Table 1. MgO not listed. Unusually low CaO/high SiO2 for steel slag; as printed."
      }
    ],
    "3 Processing": [
      {
        "Source_ID": "SRC-W4411096160",
        "Material_ID": "MAT-0001",
        "Experiment_ID": "EXP-0001",
        "Steel_Slag_Type": "Other Steel Slag",
        "Initial_Material_Form": "Finely ground steel slag, 410 m2/kg",
        "Processing_Method": "Milling",
        "Equipment_or_Process": "Vertical planetary ball mill SM-500",
        "Dry_or_Wet": "Dry",
        "Residence_Time": "15-60 min",
        "Post_Process_Form": "Micropowder 3.23-5.44 m2/g (BET)"
      }
    ],
    "4 Particle Size": [
      {
        "Source_ID": "SRC-W4411096160",
        "Material_ID": "MAT-0001",
        "Experiment_ID": "EXP-0001",
        "Steel_Slag_Type": "Other Steel Slag",
        "Measurement_Method": "BET multi-point N2",
        "Grinding_Time": "15 min",
        "Grinding_Equipment": "Vertical planetary ball mill SM-500",
        "Particle_Size_Notes": "BET specific surface 3.2299 m2/g. As-received specific surface 410 m2/kg."
      },
      {
        "Source_ID": "SRC-W4411096160",
        "Material_ID": "MAT-0001",
        "Experiment_ID": "EXP-0002",
        "Steel_Slag_Type": "Other Steel Slag",
        "Measurement_Method": "BET multi-point N2",
        "Grinding_Time": "30 min",
        "Grinding_Equipment": "Vertical planetary ball mill SM-500",
        "Particle_Size_Notes": "BET specific surface 3.9903 m2/g. As-received specific surface 410 m2/kg."
      },
      {
        "Source_ID": "SRC-W4411096160",
        "Material_ID": "MAT-0001",
        "Experiment_ID": "EXP-0003",
        "Steel_Slag_Type": "Other Steel Slag",
        "Measurement_Method": "BET multi-point N2",
        "Grinding_Time": "45 min",
        "Grinding_Equipment": "Vertical planetary ball mill SM-500",
        "Particle_Size_Notes": "BET specific surface 4.8596 m2/g. As-received specific surface 410 m2/kg."
      },
      {
        "Source_ID": "SRC-W4411096160",
        "Material_ID": "MAT-0001",
        "Experiment_ID": "EXP-0004",
        "Steel_Slag_Type": "Other Steel Slag",
        "Measurement_Method": "BET multi-point N2",
        "Grinding_Time": "60 min",
        "Grinding_Equipment": "Vertical planetary ball mill SM-500",
        "Particle_Size_Notes": "BET specific surface 5.4378 m2/g. As-received specific surface 410 m2/kg."
      }
    ],
    "5 Activation": [
      {
        "Source_ID": "SRC-W4411096160",
        "Material_ID": "MAT-0001",
        "Experiment_ID": "EXP-0001",
        "Steel_Slag_Type": "Other Steel Slag",
        "Activation_Type": "Mechanical",
        "Activation_Time": "Steel slag ground 15 min",
        "Mechanical_Activation": "Planetary ball mill SM-500; Steel slag ground 15 min",
        "Activation_Notes": "BET 3.2299 m2/g."
      },
      {
        "Source_ID": "SRC-W4411096160",
        "Material_ID": "MAT-0001",
        "Experiment_ID": "EXP-0002",
        "Steel_Slag_Type": "Other Steel Slag",
        "Activation_Type": "Mechanical",
        "Activation_Time": "Steel slag ground 30 min",
        "Mechanical_Activation": "Planetary ball mill SM-500; Steel slag ground 30 min",
        "Activation_Notes": "BET 3.9903 m2/g."
      },
      {
        "Source_ID": "SRC-W4411096160",
        "Material_ID": "MAT-0001",
        "Experiment_ID": "EXP-0003",
        "Steel_Slag_Type": "Other Steel Slag",
        "Activation_Type": "Mechanical",
        "Activation_Time": "Steel slag ground 45 min",
        "Mechanical_Activation": "Planetary ball mill SM-500; Steel slag ground 45 min",
        "Activation_Notes": "BET 4.8596 m2/g."
      },
      {
        "Source_ID": "SRC-W4411096160",
        "Material_ID": "MAT-0001",
        "Experiment_ID": "EXP-0004",
        "Steel_Slag_Type": "Other Steel Slag",
        "Activation_Type": "Mechanical",
        "Activation_Time": "Steel slag ground 60 min",
        "Mechanical_Activation": "Planetary ball mill SM-500; Steel slag ground 60 min",
        "Activation_Notes": "BET 5.4378 m2/g."
      },
      {
        "Source_ID": "SRC-W4411096160",
        "Material_ID": "MAT-0001",
        "Experiment_ID": "EXP-0013",
        "Steel_Slag_Type": "Other Steel Slag",
        "Activation_Type": "Mechanical",
        "Activation_Time": "300 g SS 30 min + 300 g tailings co-ground 30 min",
        "Mechanical_Activation": "Planetary ball mill SM-500; 300 g SS 30 min + 300 g tailings co-ground 30 min",
        "Activation_Notes": "BET 2.0949 m2/g."
      },
      {
        "Source_ID": "SRC-W4411096160",
        "Material_ID": "MAT-0001",
        "Experiment_ID": "EXP-0014",
        "Steel_Slag_Type": "Other Steel Slag",
        "Activation_Type": "Mechanical",
        "Activation_Time": "300 g SS 30 min + 300 g slag co-ground 30 min",
        "Mechanical_Activation": "Planetary ball mill SM-500; 300 g SS 30 min + 300 g slag co-ground 30 min",
        "Activation_Notes": "BET 2.1325 m2/g."
      },
      {
        "Source_ID": "SRC-W4411096160",
        "Material_ID": "MAT-0001",
        "Experiment_ID": "EXP-0015",
        "Steel_Slag_Type": "Other Steel Slag",
        "Activation_Type": "Mechanical",
        "Activation_Time": "300 g tailings 30 min + 300 g SS co-ground 30 min",
        "Mechanical_Activation": "Planetary ball mill SM-500; 300 g tailings 30 min + 300 g SS co-ground 30 min",
        "Activation_Notes": "BET 1.848 m2/g."
      },
      {
        "Source_ID": "SRC-W4411096160",
        "Material_ID": "MAT-0001",
        "Experiment_ID": "EXP-0018",
        "Steel_Slag_Type": "Other Steel Slag",
        "Activation_Type": "Mechanical",
        "Activation_Time": "300 g slag 30 min + 300 g SS co-ground 30 min",
        "Mechanical_Activation": "Planetary ball mill SM-500; 300 g slag 30 min + 300 g SS co-ground 30 min",
        "Activation_Notes": "BET 2.1388 m2/g."
      },
      {
        "Source_ID": "SRC-W4411096160",
        "Material_ID": "MAT-0001",
        "Experiment_ID": "EXP-0019",
        "Steel_Slag_Type": "Other Steel Slag",
        "Activation_Type": "Mechanical",
        "Activation_Time": "SS 15 min -> +tailings 15 min -> +slag 15 min",
        "Mechanical_Activation": "Planetary ball mill SM-500; SS 15 min -> +tailings 15 min -> +slag 15 min",
        "Activation_Notes": "BET 1.9149 m2/g."
      },
      {
        "Source_ID": "SRC-W4411096160",
        "Material_ID": "MAT-0001",
        "Experiment_ID": "EXP-0020",
        "Steel_Slag_Type": "Other Steel Slag",
        "Activation_Type": "Mechanical",
        "Activation_Time": "SS 15 min -> +slag 15 min -> +tailings 15 min",
        "Mechanical_Activation": "Planetary ball mill SM-500; SS 15 min -> +slag 15 min -> +tailings 15 min",
        "Activation_Notes": "BET 2.2054 m2/g."
      },
      {
        "Source_ID": "SRC-W4411096160",
        "Material_ID": "MAT-0001",
        "Experiment_ID": "EXP-0021",
        "Steel_Slag_Type": "Other Steel Slag",
        "Activation_Type": "Mechanical",
        "Activation_Time": "slag 15 min -> +SS 15 min -> +tailings 15 min",
        "Mechanical_Activation": "Planetary ball mill SM-500; slag 15 min -> +SS 15 min -> +tailings 15 min",
        "Activation_Notes": "BET 1.9173 m2/g."
      },
      {
        "Source_ID": "SRC-W4411096160",
        "Material_ID": "MAT-0001",
        "Experiment_ID": "EXP-0022",
        "Steel_Slag_Type": "Other Steel Slag",
        "Activation_Type": "Mechanical",
        "Activation_Time": "slag 15 min -> +tailings 15 min -> +SS 15 min",
        "Mechanical_Activation": "Planetary ball mill SM-500; slag 15 min -> +tailings 15 min -> +SS 15 min",
        "Activation_Notes": "BET 1.3537 m2/g."
      },
      {
        "Source_ID": "SRC-W4411096160",
        "Material_ID": "MAT-0001",
        "Experiment_ID": "EXP-0023",
        "Steel_Slag_Type": "Other Steel Slag",
        "Activation_Type": "Mechanical",
        "Activation_Time": "tailings 15 min -> +slag 15 min -> +SS 15 min",
        "Mechanical_Activation": "Planetary ball mill SM-500; tailings 15 min -> +slag 15 min -> +SS 15 min",
        "Activation_Notes": "BET 4.5171 m2/g."
      },
      {
        "Source_ID": "SRC-W4411096160",
        "Material_ID": "MAT-0001",
        "Experiment_ID": "EXP-0024",
        "Steel_Slag_Type": "Other Steel Slag",
        "Activation_Type": "Mechanical",
        "Activation_Time": "tailings 15 min -> +SS 15 min -> +slag 15 min",
        "Mechanical_Activation": "Planetary ball mill SM-500; tailings 15 min -> +SS 15 min -> +slag 15 min",
        "Activation_Notes": "BET 3.5256 m2/g."
      }
    ],
    "6 Concrete Performance": [
      {
        "Source_ID": "SRC-W4411096160",
        "Material_ID": "MAT-0001",
        "Experiment_ID": "EXP-0001",
        "Mix_ID": "No.1",
        "Steel_Slag_Type": "Other Steel Slag",
        "SCM_Replacement_pct": "30",
        "Cement_Type": "Cement (type not stated)",
        "Other_SCMs": null,
        "Water_Binder_Ratio": "0.5",
        "Mix_Proportion_Notes": "Steel slag ground 15 min. Cement 315 g + 135 g micropowder, ISO sand 1350 g, water 225 g (control 450 g cement: 19.00/22.87 MPa).",
        "Compressive_Strength_7d_MPa": "5.95",
        "Compressive_Strength_28d_MPa": "10.1",
        "Strength_Test_Method": "GB/T 17671, 40x40x160 mm mortar",
        "Strength_Notes": "Strength activity index 7 d 31.32%, 28 d 44.17%. Specific surface 3.2299 m2/g (BET)."
      },
      {
        "Source_ID": "SRC-W4411096160",
        "Material_ID": "MAT-0001",
        "Experiment_ID": "EXP-0002",
        "Mix_ID": "No.2",
        "Steel_Slag_Type": "Other Steel Slag",
        "SCM_Replacement_pct": "30",
        "Cement_Type": "Cement (type not stated)",
        "Other_SCMs": null,
        "Water_Binder_Ratio": "0.5",
        "Mix_Proportion_Notes": "Steel slag ground 30 min. Cement 315 g + 135 g micropowder, ISO sand 1350 g, water 225 g (control 450 g cement: 19.00/22.87 MPa).",
        "Compressive_Strength_7d_MPa": "6.6",
        "Compressive_Strength_28d_MPa": "9.93",
        "Strength_Test_Method": "GB/T 17671, 40x40x160 mm mortar",
        "Strength_Notes": "Strength activity index 7 d 34.74%, 28 d 43.44%. Specific surface 3.9903 m2/g (BET)."
      },
      {
        "Source_ID": "SRC-W4411096160",
        "Material_ID": "MAT-0001",
        "Experiment_ID": "EXP-0003",
        "Mix_ID": "No.3",
        "Steel_Slag_Type": "Other Steel Slag",
        "SCM_Replacement_pct": "30",
        "Cement_Type": "Cement (type not stated)",
        "Other_SCMs": null,
        "Water_Binder_Ratio": "0.5",
        "Mix_Proportion_Notes": "Steel slag ground 45 min. Cement 315 g + 135 g micropowder, ISO sand 1350 g, water 225 g (control 450 g cement: 19.00/22.87 MPa).",
        "Compressive_Strength_7d_MPa": "6.16",
        "Compressive_Strength_28d_MPa": "10.66",
        "Strength_Test_Method": "GB/T 17671, 40x40x160 mm mortar",
        "Strength_Notes": "Strength activity index 7 d 32.42%, 28 d 46.62%. Specific surface 4.8596 m2/g (BET)."
      },
      {
        "Source_ID": "SRC-W4411096160",
        "Material_ID": "MAT-0001",
        "Experiment_ID": "EXP-0004",
        "Mix_ID": "No.4",
        "Steel_Slag_Type": "Other Steel Slag",
        "SCM_Replacement_pct": "30",
        "Cement_Type": "Cement (type not stated)",
        "Other_SCMs": null,
        "Water_Binder_Ratio": "0.5",
        "Mix_Proportion_Notes": "Steel slag ground 60 min. Cement 315 g + 135 g micropowder, ISO sand 1350 g, water 225 g (control 450 g cement: 19.00/22.87 MPa).",
        "Compressive_Strength_7d_MPa": "7.6",
        "Compressive_Strength_28d_MPa": "9.05",
        "Strength_Test_Method": "GB/T 17671, 40x40x160 mm mortar",
        "Strength_Notes": "Strength activity index 7 d 40.0%, 28 d 39.58%. Specific surface 5.4378 m2/g (BET)."
      },
      {
        "Source_ID": "SRC-W4411096160",
        "Material_ID": "MAT-0001",
        "Experiment_ID": "EXP-0013",
        "Mix_ID": "No.13",
        "Steel_Slag_Type": "Other Steel Slag",
        "SCM_Replacement_pct": "30",
        "Cement_Type": "Cement (type not stated)",
        "Other_SCMs": "Slag (likely GBFS) and/or lead-zinc tailings",
        "Water_Binder_Ratio": "0.5",
        "Mix_Proportion_Notes": "300 g SS 30 min + 300 g tailings co-ground 30 min. Cement 315 g + 135 g micropowder, ISO sand 1350 g, water 225 g (control 450 g cement: 19.00/22.87 MPa).; SCM_Replacement_pct: blend; SS = 1/2 or 1/3 of SCM",
        "Compressive_Strength_7d_MPa": "8.37",
        "Compressive_Strength_28d_MPa": "9.85",
        "Strength_Test_Method": "GB/T 17671, 40x40x160 mm mortar",
        "Strength_Notes": "Strength activity index 7 d 44.04%, 28 d 43.08%. Specific surface 2.0949 m2/g (BET)."
      },
      {
        "Source_ID": "SRC-W4411096160",
        "Material_ID": "MAT-0001",
        "Experiment_ID": "EXP-0014",
        "Mix_ID": "No.14",
        "Steel_Slag_Type": "Other Steel Slag",
        "SCM_Replacement_pct": "30",
        "Cement_Type": "Cement (type not stated)",
        "Other_SCMs": "Slag (likely GBFS) and/or lead-zinc tailings",
        "Water_Binder_Ratio": "0.5",
        "Mix_Proportion_Notes": "300 g SS 30 min + 300 g slag co-ground 30 min. Cement 315 g + 135 g micropowder, ISO sand 1350 g, water 225 g (control 450 g cement: 19.00/22.87 MPa).; SCM_Replacement_pct: blend; SS = 1/2 or 1/3 of SCM",
        "Compressive_Strength_7d_MPa": "16.43",
        "Compressive_Strength_28d_MPa": "13.98",
        "Strength_Test_Method": "GB/T 17671, 40x40x160 mm mortar",
        "Strength_Notes": "Strength activity index 7 d 86.49%, 28 d 61.15%. Specific surface 2.1325 m2/g (BET)."
      },
      {
        "Source_ID": "SRC-W4411096160",
        "Material_ID": "MAT-0001",
        "Experiment_ID": "EXP-0015",
        "Mix_ID": "No.15",
        "Steel_Slag_Type": "Other Steel Slag",
        "SCM_Replacement_pct": "30",
        "Cement_Type": "Cement (type not stated)",
        "Other_SCMs": "Slag (likely GBFS) and/or lead-zinc tailings",
        "Water_Binder_Ratio": "0.5",
        "Mix_Proportion_Notes": "300 g tailings 30 min + 300 g SS co-ground 30 min. Cement 315 g + 135 g micropowder, ISO sand 1350 g, water 225 g (control 450 g cement: 19.00/22.87 MPa).; SCM_Replacement_pct: blend; SS = 1/2 or 1/3 of SCM",
        "Compressive_Strength_7d_MPa": "7.55",
        "Compressive_Strength_28d_MPa": "10.97",
        "Strength_Test_Method": "GB/T 17671, 40x40x160 mm mortar",
        "Strength_Notes": "Strength activity index 7 d 39.74%, 28 d 47.96%. Specific surface 1.848 m2/g (BET)."
      },
      {
        "Source_ID": "SRC-W4411096160",
        "Material_ID": "MAT-0001",
        "Experiment_ID": "EXP-0018",
        "Mix_ID": "No.18",
        "Steel_Slag_Type": "Other Steel Slag",
        "SCM_Replacement_pct": "30",
        "Cement_Type": "Cement (type not stated)",
        "Other_SCMs": "Slag (likely GBFS) and/or lead-zinc tailings",
        "Water_Binder_Ratio": "0.5",
        "Mix_Proportion_Notes": "300 g slag 30 min + 300 g SS co-ground 30 min. Cement 315 g + 135 g micropowder, ISO sand 1350 g, water 225 g (control 450 g cement: 19.00/22.87 MPa).; SCM_Replacement_pct: blend; SS = 1/2 or 1/3 of SCM",
        "Compressive_Strength_7d_MPa": "13.12",
        "Compressive_Strength_28d_MPa": "20.55",
        "Strength_Test_Method": "GB/T 17671, 40x40x160 mm mortar",
        "Strength_Notes": "Strength activity index 7 d 69.04%, 28 d 89.87%. Specific surface 2.1388 m2/g (BET)."
      },
      {
        "Source_ID": "SRC-W4411096160",
        "Material_ID": "MAT-0001",
        "Experiment_ID": "EXP-0019",
        "Mix_ID": "No.19",
        "Steel_Slag_Type": "Other Steel Slag",
        "SCM_Replacement_pct": "30",
        "Cement_Type": "Cement (type not stated)",
        "Other_SCMs": "Slag (likely GBFS) and/or lead-zinc tailings",
        "Water_Binder_Ratio": "0.5",
        "Mix_Proportion_Notes": "SS 15 min -> +tailings 15 min -> +slag 15 min. Cement 315 g + 135 g micropowder, ISO sand 1350 g, water 225 g (control 450 g cement: 19.00/22.87 MPa).; SCM_Replacement_pct: blend; SS = 1/2 or 1/3 of SCM",
        "Compressive_Strength_7d_MPa": "12.18",
        "Compressive_Strength_28d_MPa": "13.82",
        "Strength_Test_Method": "GB/T 17671, 40x40x160 mm mortar",
        "Strength_Notes": "Strength activity index 7 d 64.12%, 28 d 60.42%. Specific surface 1.9149 m2/g (BET)."
      },
      {
        "Source_ID": "SRC-W4411096160",
        "Material_ID": "MAT-0001",
        "Experiment_ID": "EXP-0020",
        "Mix_ID": "No.20",
        "Steel_Slag_Type": "Other Steel Slag",
        "SCM_Replacement_pct": "30",
        "Cement_Type": "Cement (type not stated)",
        "Other_SCMs": "Slag (likely GBFS) and/or lead-zinc tailings",
        "Water_Binder_Ratio": "0.5",
        "Mix_Proportion_Notes": "SS 15 min -> +slag 15 min -> +tailings 15 min. Cement 315 g + 135 g micropowder, ISO sand 1350 g, water 225 g (control 450 g cement: 19.00/22.87 MPa).; SCM_Replacement_pct: blend; SS = 1/2 or 1/3 of SCM",
        "Compressive_Strength_7d_MPa": "14.02",
        "Compressive_Strength_28d_MPa": "17.38",
        "Strength_Test_Method": "GB/T 17671, 40x40x160 mm mortar",
        "Strength_Notes": "Strength activity index 7 d 73.77%, 28 d 76.02%. Specific surface 2.2054 m2/g (BET)."
      },
      {
        "Source_ID": "SRC-W4411096160",
        "Material_ID": "MAT-0001",
        "Experiment_ID": "EXP-0021",
        "Mix_ID": "No.21",
        "Steel_Slag_Type": "Other Steel Slag",
        "SCM_Replacement_pct": "30",
        "Cement_Type": "Cement (type not stated)",
        "Other_SCMs": "Slag (likely GBFS) and/or lead-zinc tailings",
        "Water_Binder_Ratio": "0.5",
        "Mix_Proportion_Notes": "slag 15 min -> +SS 15 min -> +tailings 15 min. Cement 315 g + 135 g micropowder, ISO sand 1350 g, water 225 g (control 450 g cement: 19.00/22.87 MPa).; SCM_Replacement_pct: blend; SS = 1/2 or 1/3 of SCM",
        "Compressive_Strength_7d_MPa": "10.46",
        "Compressive_Strength_28d_MPa": "18.03",
        "Strength_Test_Method": "GB/T 17671, 40x40x160 mm mortar",
        "Strength_Notes": "Strength activity index 7 d 55.05%, 28 d 78.86%. Specific surface 1.9173 m2/g (BET)."
      },
      {
        "Source_ID": "SRC-W4411096160",
        "Material_ID": "MAT-0001",
        "Experiment_ID": "EXP-0022",
        "Mix_ID": "No.22",
        "Steel_Slag_Type": "Other Steel Slag",
        "SCM_Replacement_pct": "30",
        "Cement_Type": "Cement (type not stated)",
        "Other_SCMs": "Slag (likely GBFS) and/or lead-zinc tailings",
        "Water_Binder_Ratio": "0.5",
        "Mix_Proportion_Notes": "slag 15 min -> +tailings 15 min -> +SS 15 min. Cement 315 g + 135 g micropowder, ISO sand 1350 g, water 225 g (control 450 g cement: 19.00/22.87 MPa).; SCM_Replacement_pct: blend; SS = 1/2 or 1/3 of SCM",
        "Compressive_Strength_7d_MPa": "10.0",
        "Compressive_Strength_28d_MPa": "32.93",
        "Strength_Test_Method": "GB/T 17671, 40x40x160 mm mortar",
        "Strength_Notes": "Strength activity index 7 d 52.63%, 28 d 144.02%. Specific surface 1.3537 m2/g (BET)."
      },
      {
        "Source_ID": "SRC-W4411096160",
        "Material_ID": "MAT-0001",
        "Experiment_ID": "EXP-0023",
        "Mix_ID": "No.23",
        "Steel_Slag_Type": "Other Steel Slag",
        "SCM_Replacement_pct": "30",
        "Cement_Type": "Cement (type not stated)",
        "Other_SCMs": "Slag (likely GBFS) and/or lead-zinc tailings",
        "Water_Binder_Ratio": "0.5",
        "Mix_Proportion_Notes": "tailings 15 min -> +slag 15 min -> +SS 15 min. Cement 315 g + 135 g micropowder, ISO sand 1350 g, water 225 g (control 450 g cement: 19.00/22.87 MPa).; SCM_Replacement_pct: blend; SS = 1/2 or 1/3 of SCM",
        "Compressive_Strength_7d_MPa": "8.97",
        "Compressive_Strength_28d_MPa": "19.37",
        "Strength_Test_Method": "GB/T 17671, 40x40x160 mm mortar",
        "Strength_Notes": "Strength activity index 7 d 47.19%, 28 d 84.71%. Specific surface 4.5171 m2/g (BET)."
      },
      {
        "Source_ID": "SRC-W4411096160",
        "Material_ID": "MAT-0001",
        "Experiment_ID": "EXP-0024",
        "Mix_ID": "No.24",
        "Steel_Slag_Type": "Other Steel Slag",
        "SCM_Replacement_pct": "30",
        "Cement_Type": "Cement (type not stated)",
        "Other_SCMs": "Slag (likely GBFS) and/or lead-zinc tailings",
        "Water_Binder_Ratio": "0.5",
        "Mix_Proportion_Notes": "tailings 15 min -> +SS 15 min -> +slag 15 min. Cement 315 g + 135 g micropowder, ISO sand 1350 g, water 225 g (control 450 g cement: 19.00/22.87 MPa).; SCM_Replacement_pct: blend; SS = 1/2 or 1/3 of SCM",
        "Compressive_Strength_7d_MPa": "10.53",
        "Compressive_Strength_28d_MPa": "18.27",
        "Strength_Test_Method": "GB/T 17671, 40x40x160 mm mortar",
        "Strength_Notes": "Strength activity index 7 d 55.44%, 28 d 79.88%. Specific surface 3.5256 m2/g (BET)."
      }
    ],
    "7 Durability": [],
    "8 Carbon Uptake": [],
    "9 Citations & Provenance": [
      {
        "Source_ID": "SRC-W4411096160",
        "Material_ID": "MAT-0001",
        "Experiment_ID": "EXP-0001",
        "Fact_or_Data_Element": "Compressive_Strength_28d_MPa",
        "Reported_Value": "10.1",
        "Unit": "MPa",
        "Page_or_Table_or_Figure": "Table 2, p.8-10",
        "Extraction_Method": "Manual reading (Claude)",
        "Original_Source_Text_or_Excerpt": "1 ... 3.2299 5.95 31.32% 10.1 44.17%",
        "Confidence": "High",
        "Reviewer": "claude-extraction",
        "Review_Date": "2026-11-06"
      },
      {
        "Source_ID": "SRC-W4411096160",
        "Material_ID": "MAT-0001",
        "Experiment_ID": "EXP-0002",
        "Fact_or_Data_Element": "Compressive_Strength_28d_MPa",
        "Reported_Value": "9.93",
        "Unit": "MPa",
        "Page_or_Table_or_Figure": "Table 2, p.8-10",
        "Extraction_Method": "Manual reading (Claude)",
        "Original_Source_Text_or_Excerpt": "2 ... 3.9903 6.6 34.74% 9.93 43.44%",
        "Confidence": "High",
        "Reviewer": "claude-extraction",
        "Review_Date": "2026-11-06"
      },
      {
        "Source_ID": "SRC-W4411096160",
        "Material_ID": "MAT-0001",
        "Experiment_ID": "EXP-0003",
        "Fact_or_Data_Element": "Compressive_Strength_28d_MPa",
        "Reported_Value": "10.66",
        "Unit": "MPa",
        "Page_or_Table_or_Figure": "Table 2, p.8-10",
        "Extraction_Method": "Manual reading (Claude)",
        "Original_Source_Text_or_Excerpt": "3 ... 4.8596 6.16 32.42% 10.66 46.62%",
        "Confidence": "High",
        "Reviewer": "claude-extraction",
        "Review_Date": "2026-11-06"
      },
      {
        "Source_ID": "SRC-W4411096160",
        "Material_ID": "MAT-0001",
        "Experiment_ID": "EXP-0004",
        "Fact_or_Data_Element": "Compressive_Strength_28d_MPa",
        "Reported_Value": "9.05",
        "Unit": "MPa",
        "Page_or_Table_or_Figure": "Table 2, p.8-10",
        "Extraction_Method": "Manual reading (Claude)",
        "Original_Source_Text_or_Excerpt": "4 ... 5.4378 7.6 40.0% 9.05 39.58%",
        "Confidence": "High",
        "Reviewer": "claude-extraction",
        "Review_Date": "2026-11-06"
      },
      {
        "Source_ID": "SRC-W4411096160",
        "Material_ID": "MAT-0001",
        "Experiment_ID": "EXP-0013",
        "Fact_or_Data_Element": "Compressive_Strength_28d_MPa",
        "Reported_Value": "9.85",
        "Unit": "MPa",
        "Page_or_Table_or_Figure": "Table 2, p.8-10",
        "Extraction_Method": "Manual reading (Claude)",
        "Original_Source_Text_or_Excerpt": "13 ... 2.0949 8.37 44.04% 9.85 43.08%",
        "Confidence": "High",
        "Reviewer": "claude-extraction",
        "Review_Date": "2026-11-06"
      },
      {
        "Source_ID": "SRC-W4411096160",
        "Material_ID": "MAT-0001",
        "Experiment_ID": "EXP-0014",
        "Fact_or_Data_Element": "Compressive_Strength_28d_MPa",
        "Reported_Value": "13.98",
        "Unit": "MPa",
        "Page_or_Table_or_Figure": "Table 2, p.8-10",
        "Extraction_Method": "Manual reading (Claude)",
        "Original_Source_Text_or_Excerpt": "14 ... 2.1325 16.43 86.49% 13.98 61.15%",
        "Confidence": "High",
        "Reviewer": "claude-extraction",
        "Review_Date": "2026-11-06"
      },
      {
        "Source_ID": "SRC-W4411096160",
        "Material_ID": "MAT-0001",
        "Experiment_ID": "EXP-0015",
        "Fact_or_Data_Element": "Compressive_Strength_28d_MPa",
        "Reported_Value": "10.97",
        "Unit": "MPa",
        "Page_or_Table_or_Figure": "Table 2, p.8-10",
        "Extraction_Method": "Manual reading (Claude)",
        "Original_Source_Text_or_Excerpt": "15 ... 1.848 7.55 39.74% 10.97 47.96%",
        "Confidence": "High",
        "Reviewer": "claude-extraction",
        "Review_Date": "2026-11-06"
      },
      {
        "Source_ID": "SRC-W4411096160",
        "Material_ID": "MAT-0001",
        "Experiment_ID": "EXP-0018",
        "Fact_or_Data_Element": "Compressive_Strength_28d_MPa",
        "Reported_Value": "20.55",
        "Unit": "MPa",
        "Page_or_Table_or_Figure": "Table 2, p.8-10",
        "Extraction_Method": "Manual reading (Claude)",
        "Original_Source_Text_or_Excerpt": "18 ... 2.1388 13.12 69.04% 20.55 89.87%",
        "Confidence": "High",
        "Reviewer": "claude-extraction",
        "Review_Date": "2026-11-06"
      },
      {
        "Source_ID": "SRC-W4411096160",
        "Material_ID": "MAT-0001",
        "Experiment_ID": "EXP-0019",
        "Fact_or_Data_Element": "Compressive_Strength_28d_MPa",
        "Reported_Value": "13.82",
        "Unit": "MPa",
        "Page_or_Table_or_Figure": "Table 2, p.8-10",
        "Extraction_Method": "Manual reading (Claude)",
        "Original_Source_Text_or_Excerpt": "19 ... 1.9149 12.18 64.12% 13.82 60.42%",
        "Confidence": "High",
        "Reviewer": "claude-extraction",
        "Review_Date": "2026-11-06"
      },
      {
        "Source_ID": "SRC-W4411096160",
        "Material_ID": "MAT-0001",
        "Experiment_ID": "EXP-0020",
        "Fact_or_Data_Element": "Compressive_Strength_28d_MPa",
        "Reported_Value": "17.38",
        "Unit": "MPa",
        "Page_or_Table_or_Figure": "Table 2, p.8-10",
        "Extraction_Method": "Manual reading (Claude)",
        "Original_Source_Text_or_Excerpt": "20 ... 2.2054 14.02 73.77% 17.38 76.02%",
        "Confidence": "High",
        "Reviewer": "claude-extraction",
        "Review_Date": "2026-11-06"
      },
      {
        "Source_ID": "SRC-W4411096160",
        "Material_ID": "MAT-0001",
        "Experiment_ID": "EXP-0021",
        "Fact_or_Data_Element": "Compressive_Strength_28d_MPa",
        "Reported_Value": "18.03",
        "Unit": "MPa",
        "Page_or_Table_or_Figure": "Table 2, p.8-10",
        "Extraction_Method": "Manual reading (Claude)",
        "Original_Source_Text_or_Excerpt": "21 ... 1.9173 10.46 55.05% 18.03 78.86%",
        "Confidence": "High",
        "Reviewer": "claude-extraction",
        "Review_Date": "2026-11-06"
      },
      {
        "Source_ID": "SRC-W4411096160",
        "Material_ID": "MAT-0001",
        "Experiment_ID": "EXP-0022",
        "Fact_or_Data_Element": "Compressive_Strength_28d_MPa",
        "Reported_Value": "32.93",
        "Unit": "MPa",
        "Page_or_Table_or_Figure": "Table 2, p.8-10",
        "Extraction_Method": "Manual reading (Claude)",
        "Original_Source_Text_or_Excerpt": "22 ... 1.3537 10.0 52.63% 32.93 144.02%",
        "Confidence": "High",
        "Reviewer": "claude-extraction",
        "Review_Date": "2026-11-06"
      },
      {
        "Source_ID": "SRC-W4411096160",
        "Material_ID": "MAT-0001",
        "Experiment_ID": "EXP-0023",
        "Fact_or_Data_Element": "Compressive_Strength_28d_MPa",
        "Reported_Value": "19.37",
        "Unit": "MPa",
        "Page_or_Table_or_Figure": "Table 2, p.8-10",
        "Extraction_Method": "Manual reading (Claude)",
        "Original_Source_Text_or_Excerpt": "23 ... 4.5171 8.97 47.19% 19.37 84.71%",
        "Confidence": "High",
        "Reviewer": "claude-extraction",
        "Review_Date": "2026-11-06"
      },
      {
        "Source_ID": "SRC-W4411096160",
        "Material_ID": "MAT-0001",
        "Experiment_ID": "EXP-0024",
        "Fact_or_Data_Element": "Compressive_Strength_28d_MPa",
        "Reported_Value": "18.27",
        "Unit": "MPa",
        "Page_or_Table_or_Figure": "Table 2, p.8-10",
        "Extraction_Method": "Manual reading (Claude)",
        "Original_Source_Text_or_Excerpt": "24 ... 3.5256 10.53 55.44% 18.27 79.88%",
        "Confidence": "High",
        "Reviewer": "claude-extraction",
        "Review_Date": "2026-11-06"
      },
      {
        "Source_ID": "SRC-W4411096160",
        "Material_ID": "MAT-0001",
        "Experiment_ID": "EXP-0001",
        "Fact_or_Data_Element": "SiO2_pct",
        "Reported_Value": "42.371",
        "Unit": "%",
        "Page_or_Table_or_Figure": "Table 1, p.5",
        "Extraction_Method": "Manual reading (Claude)",
        "Original_Source_Text_or_Excerpt": "Steel slag SiO2 42.371 % Fe2O3 24.528 % CaO 17.062 %",
        "Confidence": "High",
        "Reviewer": "claude-extraction",
        "Review_Date": "2026-11-06"
      }
    ]
  },
  "reference_cleaned": "2026-11-10 (v9 rules: number columns hold numbers, fixed test categories)"
}
