Repository: DivyaK751/Steel-Slag-SLM

# Steel-Slag-SLM

## Missing abstracts

Some papers have no abstract on OpenAlex. `fill-abstracts` downloads each one's PDF from Drive,
sends its first 3 pages to Gemini with
[prompts/extract_abstract.yaml](prompts/extract_abstract.yaml), and writes the abstract back to
the `papers` table. It runs nightly after the fetch, and can be run by hand:

```bash
uv run fill-abstracts --max-papers 5 --dry-run  # log the abstracts, write nothing
uv run fill-abstracts                           # every paper still missing an abstract
```

`abstract_source` records where each abstract came from:

| Value | Meaning |
|---|---|
| `openalex` | From OpenAlex |

File: human_extracted_data/extractions/W4413753483.json
{
  "openalex_id": "W4413753483",
  "status": "Extracted",
  "notes": "Accepted manuscript; polymer composite grinding aids for steel slag (30% in cement); 3 d strength, PSD, f-CaO, soundness. Pages 22-26 (conclusions/refs) not read.",
  "sheets": {
    "1 Scientific Literature": [
      {
        "Source_ID": "SRC-W4413753483",
        "Title": "Synthesis of early-strength steel slag grinding aids and their effect on the properties of steel slag-based cementitious materials",
        "Authors": "Wenhao Pan, Chaoyang Miao, Ning Tang, Fajing Li, Zhiyuan Cui",
        "Publication_Year": "2025",
        "Publication_Type": "Journal Article",
        "Journal_or_Source": "Materials Research Express (accepted manuscript, 2025)",
        "DOI_or_URL": "10.1088/2053-1591/ae000e",
        "Country_or_Region": "China",
        "Steel_Slag_Type": "Other Steel Slag",
        "Study_Objective": "Develop four TPEG-ester polycarboxylate composite grinding aids for steel slag and evaluate their effect on grinding, soundness and early strength of 30% steel slag-cement binder.",
        "Abstract_or_Key_Finding": "Optimal grinding 45 min. Aid d (polymer + 71% Na2SO4, 15% Na2CO3, 4% CaCl2) raised 0-30 um fraction to 66.77% (vs 54.36%) and 3 d strength by 21.04% to 20.05 MPa; aids a-c +12-16%. Aids lowered boiling/autoclave expansion and increased early heat release and ettringite.",
        "Full_Text_Access": "Open",
        "Data_Extraction_Status": "Extracted",
        "Relevant_To_SCM": "Yes",
        "Notes": "Accepted manuscript; furnace type not stated."
      }
    ],
    "2 Feedstock Chemistry": [
      {
        "Source_ID": "SRC-W4413753483",
        "Material_ID": "MAT-0001",
        "Experiment_ID": "EXP-0001",
        "Steel_Slag_Type": "Other Steel Slag",
        "Source/Origin": "Steel slag (source not named), China; >4.75 mm 40%, 2.36-4.75 mm 40%, <2.36 mm 20%",
        "CaO_pct": "41.80",
        "SiO2_pct": "22.67",
        "Al2O3_pct": "2.58",
        "Fe2O3_pct": "20.63",
        "MgO_pct": "5.90",
        "Na2O_pct": "0.60",
        "K2O_pct": "0.59",
        "TiO2_pct": "1.62",
        "P2O5_pct": "1.73",
        "MnO_pct": "1.24",
        "Free_CaO_pct": "1.52",
        "LOI_pct": "0.64",
        "Basis_As_Reported": "%",
        "Notes": "Table 3. Free CaO of blank ground powder (Table 8)."
      }
    ],
    "3 Processing": [
      {
        "Source_ID": "SRC-W4413753483",
        "Material_ID": "MAT-0001",
        "Experiment_ID": "EXP-0001",
        "Steel_Slag_Type": "Other Steel Slag",
        "Initial_Material_Form": "5 kg graded slag (40/40/20%)",
        "Processing_Method": "Milling",
        "Equipment_or_Process": "Ball mill",
        "Dry_or_Wet": "Dry",
        "Residence_Time": "15-60 min (optimum 45 min)",
        "Chemical_Additives": "Composite grinding aids 3.8 wt%",
        "Post_Process_Form": "Steel slag powder"
      }
    ],
    "4 Particle Size": [
      {
        "Source_ID": "SRC-W4413753483",
        "Material_ID": "MAT-0001",
        "Experiment_ID": "EXP-0001",
        "Steel_Slag_Type": "Other Steel Slag",
        "Measurement_Method": "Laser diffraction",
        "Grinding_Time": "45 min",
        "Grinding_Equipment": "Ball mill",
        "Particle_Size_Notes": "Blank: 0-3 um 13.53%, 3-30 um 40.83%, 30-60 um 21.52%, >60 um 24.12% (Fig. 8); 0-30 um total 54.36%."
      },
      {
        "Source_ID": "SRC-W4413753483",
        "Material_ID": "MAT-0001",
        "Experiment_ID": "EXP-0002",
        "Steel_Slag_Type": "Other Steel Slag",
        "Measurement_Method": "Laser diffraction",
        "Grinding_Time": "45 min",
        "Grinding_Equipment": "Ball mill",
        "Particle_Size_Notes": "Aid a: 0-3 um 16.52%, 3-30 um 44.82%, 30-60 um 19.73%, >60 um 18.93% (Fig. 8); 0-30 um total 61.34%."
      },
      {
        "Source_ID": "SRC-W4413753483",
        "Material_ID": "MAT-0001",
        "Experiment_ID": "EXP-0003",
        "Steel_Slag_Type": "Other Steel Slag",
        "Measurement_Method": "Laser diffraction",
        "Grinding_Time": "45 min",
        "Grinding_Equipment": "Ball mill",
        "Particle_Size_Notes": "Aid b: 0-3 um 17.13%, 3-30 um 46.52%, 30-60 um 18.06%, >60 um 18.29% (Fig. 8); 0-30 um total 63.65%."
      },
      {
        "Source_ID": "SRC-W4413753483",
        "Material_ID": "MAT-0001",
        "Experiment_ID": "EXP-0004",
        "Steel_Slag_Type": "Other Steel Slag",
        "Measurement_Method": "Laser diffraction",
        "Grinding_Time": "45 min",
        "Grinding_Equipment": "Ball mill",
        "Particle_Size_Notes": "Aid c: 0-3 um 17.5%, 3-30 um 45.87%, 30-60 um 18.62%, >60 um 18.01% (Fig. 8); 0-30 um total 63.37%."
      },
      {
        "Source_ID": "SRC-W4413753483",
        "Material_ID": "MAT-0001",
        "Experiment_ID": "EXP-0005",
        "Steel_Slag_Type": "Other Steel Slag",
        "Measurement_Method": "Laser diffraction",
        "Grinding_Time": "45 min",
        "Grinding_Equipment": "Ball mill",
        "Particle_Size_Notes": "Aid d: 0-3 um 19.32%, 3-30 um 47.45%, 30-60 um 18.15%, >60 um 15.07% (Fig. 8); 0-30 um total 66.77%."
      }
    ],
    "5 Activation": [
      {
        "Source_ID": "SRC-W4413753483",
        "Material_ID": "MAT-0001",
        "Experiment_ID": "EXP-0002",
        "Steel_Slag_Type": "Other Steel Slag",
        "Activation_Type": "Combined",
        "Activator_or_Additive": "Composite grinding aid a",
        "Activator_Dosage": "3.8 wt% of slag",
        "Mechanical_Activation": "Ball milling 45 min with grinding aid",
        "Chemical_Activation": "Na2SO4/Na2CO3/CaCl2 early-strength salts",
        "Activation_Notes": "Aids a-d differ by ester monomer (ethylene glycol acrylate, glycerol methacrylate, glycerol acrylate, ethylene glycol methacrylate)."
      },
      {
        "Source_ID": "SRC-W4413753483",
        "Material_ID": "MAT-0001",
        "Experiment_ID": "EXP-0003",
        "Steel_Slag_Type": "Other Steel Slag",
        "Activation_Type": "Combined",
        "Activator_or_Additive": "Composite grinding aid b",
        "Activator_Dosage": "3.8 wt% of slag",
        "Mechanical_Activation": "Ball milling 45 min with grinding aid",
        "Chemical_Activation": "Na2SO4/Na2CO3/CaCl2 early-strength salts",
        "Activation_Notes": "Aids a-d differ by ester monomer (ethylene glycol acrylate, glycerol methacrylate, glycerol acrylate, ethylene glycol methacrylate)."
      },
      {
        "Source_ID": "SRC-W4413753483",
        "Material_ID": "MAT-0001",
        "Experiment_ID": "EXP-0004",
        "Steel_Slag_Type": "Other Steel Slag",
        "Activation_Type": "Combined",
        "Activator_or_Additive": "Composite grinding aid c",
        "Activator_Dosage": "3.8 wt% of slag",
        "Mechanical_Activation": "Ball milling 45 min with grinding aid",
        "Chemical_Activation": "Na2SO4/Na2CO3/CaCl2 early-strength salts",
        "Activation_Notes": "Aids a-d differ by ester monomer (ethylene glycol acrylate, glycerol methacrylate, glycerol acrylate, ethylene glycol methacrylate)."
      },
      {
        "Source_ID": "SRC-W4413753483",
        "Material_ID": "MAT-0001",
        "Experiment_ID": "EXP-0005",
        "Steel_Slag_Type": "Other Steel Slag",
        "Activation_Type": "Combined",
        "Activator_or_Additive": "Composite grinding aid d",
        "Activator_Dosage": "3.8 wt% of slag",
        "Mechanical_Activation": "Ball milling 45 min with grinding aid",
        "Chemical_Activation": "Na2SO4/Na2CO3/CaCl2 early-strength salts",
        "Activation_Notes": "Aids a-d differ by ester monomer (ethylene glycol acrylate, glycerol methacrylate, glycerol acrylate, ethylene glycol methacrylate)."
      }
    ],
    "6 Concrete Performance": [
      {
        "Source_ID": "SRC-W4413753483",
        "Material_ID": "MAT-0001",
        "Experiment_ID": "EXP-0001",
        "Mix_ID": "Blank",
        "Steel_Slag_Type": "Other Steel Slag",
        "SCM_Replacement_pct": "30",
        "Cement_Type": "Type 42.5 cement",
        "Admixtures": null,
        "Mix_Proportion_Notes": "Steel slag:cement 3:7 by mass; 40 mm cubes. W/B not stated.",
        "Compressive_Strength_3d_MPa": "16.55",
        "Strength_Test_Method": "40 mm cubes",
        "Strength_Notes": "Read from Fig. 10."
      },
      {
        "Source_ID": "SRC-W4413753483",
        "Material_ID": "MAT-0001",
        "Experiment_ID": "EXP-0002",
        "Mix_ID": "Aid a",
        "Steel_Slag_Type": "Other Steel Slag",
        "SCM_Replacement_pct": "30",
        "Cement_Type": "Type 42.5 cement",
        "Admixtures": "Composite grinding aid a 3.8 wt% of slag (TPEG-ester polymer 10%, Na2SO4 71%, Na2CO3 15%, CaCl2 4%)",
        "Mix_Proportion_Notes": "Steel slag:cement 3:7 by mass; 40 mm cubes. W/B not stated.",
        "Compressive_Strength_3d_MPa": "18.6",
        "Strength_Test_Method": "40 mm cubes",
        "Strength_Notes": "Read from Fig. 10 (+16.07% vs blank stated). Heat release at 3 h 180.95 J/g (cement 136.69)."
      },
      {
        "Source_ID": "SRC-W4413753483",
        "Material_ID": "MAT-0001",
        "Experiment_ID": "EXP-0003",
        "Mix_ID": "Aid b",
        "Steel_Slag_Type": "Other Steel Slag",
        "SCM_Replacement_pct": "30",
        "Cement_Type": "Type 42.5 cement",
        "Admixtures": "Composite grinding aid b 3.8 wt% of slag (TPEG-ester polymer 10%, Na2SO4 71%, Na2CO3 15%, CaCl2 4%)",
        "Mix_Proportion_Notes": "Steel slag:cement 3:7 by mass; 40 mm cubes. W/B not stated.",
        "Compressive_Strength_3d_MPa": "19.2",
        "Strength_Test_Method": "40 mm cubes",
        "Strength_Notes": "Read from Fig. 10 (+16.19% vs blank stated). Heat release at 3 h 174.6 J/g (cement 136.69)."
      },
      {
        "Source_ID": "SRC-W4413753483",
        "Material_ID": "MAT-0001",
        "Experiment_ID": "EXP-0004",
        "Mix_ID": "Aid c",
        "Steel_Slag_Type": "Other Steel Slag",
        "SCM_Replacement_pct": "30",
        "Cement_Type": "Type 42.5 cement",
        "Admixtures": "Composite grinding aid c 3.8 wt% of slag (TPEG-ester polymer 10%, Na2SO4 71%, Na2CO3 15%, CaCl2 4%)",
        "Mix_Proportion_Notes": "Steel slag:cement 3:7 by mass; 40 mm cubes. W/B not stated.",
        "Compressive_Strength_3d_MPa": "19.2",
        "Strength_Test_Method": "40 mm cubes",
        "Strength_Notes": "Read from Fig. 10 (+12.37% vs blank stated). Heat release at 3 h 166.28 J/g (cement 136.69)."
      },
      {
        "Source_ID": "SRC-W4413753483",
        "Material_ID": "MAT-0001",
        "Experiment_ID": "EXP-0005",
        "Mix_ID": "Aid d",
        "Steel_Slag_Type": "Other Steel Slag",
        "SCM_Replacement_pct": "30",
        "Cement_Type": "Type 42.5 cement",
        "Admixtures": "Composite grinding aid d 3.8 wt% of slag (TPEG-ester polymer 10%, Na2SO4 71%, Na2CO3 15%, CaCl2 4%)",
        "Mix_Proportion_Notes": "Steel slag:cement 3:7 by mass; 40 mm cubes. W/B not stated.",
        "Compressive_Strength_3d_MPa": "20.05",
        "Strength_Test_Method": "40 mm cubes",
        "Strength_Notes": "3 d 20.05 MPa stated (+21.04%). Heat release at 3 h 201.56 J/g (cement 136.69)."
      }
    ],
    "7 Durability": [
      {
        "Source_ID": "SRC-W4413753483",
        "Material_ID": "MAT-0001",
        "Experiment_ID": "EXP-0001",
        "Mix_ID": "Blank",
        "Steel_Slag_Type": "Other Steel Slag",
        "Test_Category": "Soundness",
        "Test_Method": "Autoclave soundness (GB/T 750)",
        "Expansion_pct": "0.29",
        "Durability_Result": "f-CaO 1.52% (dissolved CaO after grinding)",
        "Durability_Notes": "Table 8 (f-CaO exact); expansion read from Fig. 9."
      },
      {
        "Source_ID": "SRC-W4413753483",
        "Material_ID": "MAT-0001",
        "Experiment_ID": "EXP-0001-B",
        "Mix_ID": "Blank",
        "Steel_Slag_Type": "Other Steel Slag",
        "Test_Category": "Soundness",
        "Test_Method": "Boiling soundness (GB/T 20491)",
        "Expansion_pct": "0.047",
        "Durability_Result": "f-CaO 1.52% (dissolved CaO after grinding)",
        "Durability_Notes": "Table 8 (f-CaO exact); expansion read from Fig. 9."
      },
      {
        "Source_ID": "SRC-W4413753483",
        "Material_ID": "MAT-0001",
        "Experiment_ID": "EXP-0002",
        "Mix_ID": "Aid a",
        "Steel_Slag_Type": "Other Steel Slag",
        "Test_Category": "Soundness",
        "Test_Method": "Autoclave soundness (GB/T 750)",
        "Expansion_pct": "0.218",
        "Durability_Result": "f-CaO 2.56% (dissolved CaO after grinding)",
        "Durability_Notes": "Table 8 (f-CaO exact); expansion read from Fig. 9."
      },
      {
        "Source_ID": "SRC-W4413753483",
        "Material_ID": "MAT-0001",
        "Experiment_ID": "EXP-0002-B",
        "Mix_ID": "Aid a",
        "Steel_Slag_Type": "Other Steel Slag",
        "Test_Category": "Soundness",
        "Test_Method": "Boiling soundness (GB/T 20491)",
        "Expansion_pct": "0.036",
        "Durability_Result": "f-CaO 2.56% (dissolved CaO after grinding)",
        "Durability_Notes": "Table 8 (f-CaO exact); expansion read from Fig. 9."
      },
      {
        "Source_ID": "SRC-W4413753483",
        "Material_ID": "MAT-0001",
        "Experiment_ID": "EXP-0003",
        "Mix_ID": "Aid b",
        "Steel_Slag_Type": "Other Steel Slag",
        "Test_Category": "Soundness",
        "Test_Method": "Autoclave soundness (GB/T 750)",
        "Expansion_pct": "0.255",
        "Durability_Result": "f-CaO 2.58% (dissolved CaO after grinding)",
        "Durability_Notes": "Table 8 (f-CaO exact); expansion read from Fig. 9."
      },
      {
        "Source_ID": "SRC-W4413753483",
        "Material_ID": "MAT-0001",
        "Experiment_ID": "EXP-0003-B",
        "Mix_ID": "Aid b",
        "Steel_Slag_Type": "Other Steel Slag",
        "Test_Category": "Soundness",
        "Test_Method": "Boiling soundness (GB/T 20491)",
        "Expansion_pct": "0.038",
        "Durability_Result": "f-CaO 2.58% (dissolved CaO after grinding)",
        "Durability_Notes": "Table 8 (f-CaO exact); expansion read from Fig. 9."
      },
      {
        "Source_ID": "SRC-W4413753483",
        "Material_ID": "MAT-0001",
        "Experiment_ID": "EXP-0004",
        "Mix_ID": "Aid c",
        "Steel_Slag_Type": "Other Steel Slag",
        "Test_Category": "Soundness",
        "Test_Method": "Autoclave soundness (GB/T 750)",
        "Expansion_pct": "0.238",
        "Durability_Result": "f-CaO 2.93% (dissolved CaO after grinding)",
        "Durability_Notes": "Table 8 (f-CaO exact); expansion read from Fig. 9."
      },
      {
        "Source_ID": "SRC-W4413753483",
        "Material_ID": "MAT-0001",
        "Experiment_ID": "EXP-0004-B",
        "Mix_ID": "Aid c",
        "Steel_Slag_Type": "Other Steel Slag",
        "Test_Category": "Soundness",
        "Test_Method": "Boiling soundness (GB/T 20491)",
        "Expansion_pct": "0.036",
        "Durability_Result": "f-CaO 2.93% (dissolved CaO after grinding)",
        "Durability_Notes": "Table 8 (f-CaO exact); expansion read from Fig. 9."
      },
      {
        "Source_ID": "SRC-W4413753483",
        "Material_ID": "MAT-0001",
        "Experiment_ID": "EXP-0005",
        "Mix_ID": "Aid d",
        "Steel_Slag_Type": "Other Steel Slag",
        "Test_Category": "Soundness",
        "Test_Method": "Autoclave soundness (GB/T 750)",
        "Expansion_pct": "0.135",
        "Durability_Result": "f-CaO 3.12% (dissolved CaO after grinding)",
        "Durability_Notes": "Table 8 (f-CaO exact); expansion read from Fig. 9."
      },
      {
        "Source_ID": "SRC-W4413753483",
        "Material_ID": "MAT-0001",
        "Experiment_ID": "EXP-0005-B",
        "Mix_ID": "Aid d",
        "Steel_Slag_Type": "Other Steel Slag",
        "Test_Category": "Soundness",
        "Test_Method": "Boiling soundness (GB/T 20491)",
        "Expansion_pct": "0.037",
        "Durability_Result": "f-CaO 3.12% (dissolved CaO after grinding)",
        "Durability_Notes": "Table 8 (f-CaO exact); expansion read from Fig. 9."
      }
    ],
    "8 Carbon Uptake": [],
    "9 Citations & Provenance": [
      {
        "Source_ID": "SRC-W4413753483",
        "Material_ID": "MAT-0001",
        "Experiment_ID": "EXP-0001",
        "Fact_or_Data_Element": "Free_CaO_pct",
        "Reported_Value": "1.52",
        "Unit": "%",
        "Page_or_Table_or_Figure": "Table 8, p.16",
        "Extraction_Method": "Manual reading (Claude)",
        "Original_Source_Text_or_Excerpt": "f-CaO/% 1.52 2.56 2.58 2.93 3.12",
        "Confidence": "High",
        "Reviewer": "claude-extraction",
        "Review_Date": "2026-11-06"
      },
      {
        "Source_ID": "SRC-W4413753483",
        "Material_ID": "MAT-0001",
        "Experiment_ID": "EXP-0002",
        "Fact_or_Data_Element": "Free_CaO_pct",
        "Reported_Value": "2.56",
        "Unit": "%",
        "Page_or_Table_or_Figure": "Table 8, p.16",
        "Extraction_Method": "Manual reading (Claude)",
        "Original_Source_Text_or_Excerpt": "f-CaO/% 1.52 2.56 2.58 2.93 3.12",
        "Confidence": "High",
        "Reviewer": "claude-extraction",
        "Review_Date": "2026-11-06"
      },
      {
        "Source_ID": "SRC-W4413753483",
        "Material_ID": "MAT-0001",
        "Experiment_ID": "EXP-0003",
        "Fact_or_Data_Element": "Free_CaO_pct",
        "Reported_Value": "2.58",
        "Unit": "%",
        "Page_or_Table_or_Figure": "Table 8, p.16",
        "Extraction_Method": "Manual reading (Claude)",
        "Original_Source_Text_or_Excerpt": "f-CaO/% 1.52 2.56 2.58 2.93 3.12",
        "Confidence": "High",
        "Reviewer": "claude-extraction",
        "Review_Date": "2026-11-06"
      },
      {
        "Source_ID": "SRC-W4413753483",
        "Material_ID": "MAT-0001",
        "Experiment_ID": "EXP-0004",
        "Fact_or_Data_Element": "Free_CaO_pct",
        "Reported_Value": "2.93",
        "Unit": "%",
        "Page_or_Table_or_Figure": "Table 8, p.16",
        "Extraction_Method": "Manual reading (Claude)",
        "Original_Source_Text_or_Excerpt": "f-CaO/% 1.52 2.56 2.58 2.93 3.12",
        "Confidence": "High",
        "Reviewer": "claude-extraction",
        "Review_Date": "2026-11-06"
      },
      {
        "Source_ID": "SRC-W4413753483",
        "Material_ID": "MAT-0001",
        "Experiment_ID": "EXP-0005",
        "Fact_or_Data_Element": "Free_CaO_pct",
        "Reported_Value": "3.12",
        "Unit": "%",
        "Page_or_Table_or_Figure": "Table 8, p.16",
        "Extraction_Method": "Manual reading (Claude)",
        "Original_Source_Text_or_Excerpt": "f-CaO/% 1.52 2.56 2.58 2.93 3.12",
        "Confidence": "High",
        "Reviewer": "claude-extraction",
        "Review_Date": "2026-11-06"
      },
      {
        "Source_ID": "SRC-W4413753483",
        "Material_ID": "MAT-0001",
        "Experiment_ID": "EXP-0005",
        "Fact_or_Data_Element": "Compressive_Strength_3d_MPa",
        "Reported_Value": "20.05",
        "Unit": "MPa",
        "Page_or_Table_or_Figure": "p.17",
        "Extraction_Method": "Manual reading (Claude)",
        "Original_Source_Text_or_Excerpt": "the specimen prepared with grinding aid d exhibited the highest 3-day compressive strength, reaching 20.05 MPa, which represents a 21.04% increase",
        "Confidence": "High",
        "Reviewer": "claude-extraction",
        "Review_Date": "2026-11-06"
      }
    ]
  },
  "reference_cleaned": "2026-11-10 (v9 rules: autoclave and boiling expansion as separate rows)"
}
