Repository: DivyaK751/Steel-Slag-SLM

# Steel-Slag-SLM

## Missing abstracts

Some papers have no abstract on OpenAlex. `fill-abstracts` downloads each one's PDF from Drive,
sends its first 3 pages to Gemini with
[prompts/extract_abstract.yaml](prompts/extract_abstract.yaml), and writes the abstract back to
the `papers` table. It runs nightly after the fetch, and can be run by hand:

```bash
uv run fill-abstracts --max-papers 5 --dry-run  # log the abstracts, write nothing
uv run fill-abstracts                           # every paper still missing an abstract
```

`abstract_source` records where each abstract came from:

| Value | Meaning |
|---|---|
| `openalex` | From OpenAlex |

File: human_extracted_data/extractions/W4415357877.json
{
  "openalex_id": "W4415357877",
  "status": "Extracted",
  "notes": "Steam-enhanced direct gas-solid carbonation of steel slag (f-CaO stabilisation); no binder tests. CO2 kg/t derived from CaCO3 g/100 g (unit conversion).",
  "sheets": {
    "1 Scientific Literature": [
      {
        "Source_ID": "SRC-W4415357877",
        "Title": "Steam Efficiently Enhancing CO2 Direct Mineralization Steel Slag Towards Actual Production: Phase Evolution, Microstructure, and Mechanisms",
        "Authors": "Xiaoqian Wang, Changsheng Yue, Guanghua Lu, Xiangtao Huo, Guilan Yi, Haokun Li, Min Guo, Mei Zhang",
        "Publication_Year": "2025",
        "Publication_Type": "Journal Article",
        "Journal_or_Source": "Materials 2025, 18, 4786",
        "DOI_or_URL": "10.3390/ma18204786",
        "Country_or_Region": "China",
        "Steel_Slag_Type": "Other Steel Slag",
        "Study_Objective": "Use steam with CO2 for direct gas-solid mineralization of steel slag using residual heat, to stabilize f-CaO and capture CO2.",
        "Abstract_or_Key_Finding": "Optimum dry carbonation 550 °C, <75 um: 10.3 g CaCO3/100 g, f-CaO 7.34 -> 1.57%. 15% steam raised CaCO3 to 12.02 g/100 g (52.8 kg CO2/t, +16.7%) and f-CaO to 0.61% (91.73% mineralized). 20% CO2 gave 69.90% of pure-CO2 fixation. Steam forms Ca(OH)2 that expands and cracks particles.",
        "Full_Text_Access": "Open",
        "Data_Extraction_Status": "Extracted",
        "Relevant_To_SCM": "Unclear",
        "Notes": "Stabilization/carbon capture; no cementitious tests."
      }
    ],
    "2 Feedstock Chemistry": [
      {
        "Source_ID": "SRC-W4415357877",
        "Material_ID": "MAT-0001",
        "Experiment_ID": "EXP-0001",
        "Steel_Slag_Type": "Other Steel Slag",
        "Source/Origin": "Steel slag from Zhanjiang, China",
        "CaO_pct": "42.10",
        "SiO2_pct": "10.91",
        "Al2O3_pct": "5.25",
        "Fe2O3_pct": "26.30",
        "MgO_pct": "6.86",
        "SO3_pct": "0.26",
        "TiO2_pct": "0.82",
        "P2O5_pct": "2.26",
        "MnO_pct": "4.07",
        "Trace_Elements": "{\"Cr2O3\": 0.42, \"V2O5\": 0.27} wt%",
        "Free_CaO_pct": "7.34",
        "Analysis_Method": "XRF",
        "Basis_As_Reported": "wt%",
        "Notes": "Table 1; else 0.48. f-CaO by GB/T 38216.3-2023. XRD: Ca2SiO4, Ca2Fe2O5, Mg1-xFexO, MgFe2O4, CaO."
      }
    ],
    "3 Processing": [
      {
        "Source_ID": "SRC-W4415357877",
        "Material_ID": "MAT-0001",
        "Experiment_ID": "EXP-0001",
        "Steel_Slag_Type": "Other Steel Slag",
        "Processing_Method": "Milling; Sieving; Carbonation",
        "Equipment_or_Process": "Ball mill 2 h; sieving; tube furnace",
        "Process_Temperature_C": "450-650",
        "Residence_Time": "2 h",
        "CO2_Exposure": "20-100% CO2, 30-70 mL/min, 0-20% steam",
        "Post_Process_Form": "Fractions <75, 75-150, 150-500, 500-1000, 1000-2000 um"
      }
    ],
    "4 Particle Size": [],
    "5 Activation": [],
    "6 Concrete Performance": [],
    "7 Durability": [],
    "8 Carbon Uptake": [
      {
        "Source_ID": "SRC-W4415357877",
        "Material_ID": "MAT-0001",
        "Experiment_ID": "EXP-0001",
        "Steel_Slag_Type": "Other Steel Slag",
        "Carbonation_Method": "Direct gas-solid carbonation in tube furnace",
        "CO2_Source": "High-purity CO2 (99.95%) / simulated flue gas (N2+CO2)",
        "CO2_Concentration": "100%",
        "CO2_Pressure": "Atmospheric",
        "Carbonation_Temperature_C": "450",
        "Carbonation_Time": "2 h",
        "CO2_Uptake_kg_per_t": "38.7",
        "CO2_Uptake_pct_by_Mass": "3.87",
        "Measurement_Method": "TG mass loss 873-1073 K",
        "CO2_Basis": "CaCO3 8.8 g/100 g slag (CO2 derived x0.44)",
        "Carbonation_Notes": "Temp 450 °C; particle size <75 um; residual f-CaO 2.45%. Read from Fig. 3/6."
      },
      {
        "Source_ID": "SRC-W4415357877",
        "Material_ID": "MAT-0001",
        "Experiment_ID": "EXP-0002",
        "Steel_Slag_Type": "Other Steel Slag",
        "Carbonation_Method": "Direct gas-solid carbonation in tube furnace",
        "CO2_Source": "High-purity CO2 (99.95%) / simulated flue gas (N2+CO2)",
        "CO2_Concentration": "100%",
        "CO2_Pressure": "Atmospheric",
        "Carbonation_Temperature_C": "500",
        "Carbonation_Time": "2 h",
        "CO2_Uptake_kg_per_t": "42.7",
        "CO2_Uptake_pct_by_Mass": "4.27",
        "Measurement_Method": "TG mass loss 873-1073 K",
        "CO2_Basis": "CaCO3 9.7 g/100 g slag (CO2 derived x0.44)",
        "Carbonation_Notes": "Temp 500 °C; particle size <75 um; residual f-CaO 1.9%. Read from Fig. 3/6."
      },
      {
        "Source_ID": "SRC-W4415357877",
        "Material_ID": "MAT-0001",
        "Experiment_ID": "EXP-0003",
        "Steel_Slag_Type": "Other Steel Slag",
        "Carbonation_Method": "Direct gas-solid carbonation in tube furnace",
        "CO2_Source": "High-purity CO2 (99.95%) / simulated flue gas (N2+CO2)",
        "CO2_Concentration": "100%",
        "CO2_Pressure": "Atmospheric",
        "Carbonation_Temperature_C": "550",
        "Carbonation_Time": "2 h",
        "CO2_Uptake_kg_per_t": "45.3",
        "CO2_Uptake_pct_by_Mass": "4.53",
        "Measurement_Method": "TG mass loss 873-1073 K",
        "CO2_Basis": "CaCO3 10.3 g/100 g slag (CO2 derived x0.44)",
        "Carbonation_Notes": "Temp 550 °C; particle size <75 um; residual f-CaO 1.57%. Values stated in text."
      },
      {
        "Source_ID": "SRC-W4415357877",
        "Material_ID": "MAT-0001",
        "Experiment_ID": "EXP-0004",
        "Steel_Slag_Type": "Other Steel Slag",
        "Carbonation_Method": "Direct gas-solid carbonation in tube furnace",
        "CO2_Source": "High-purity CO2 (99.95%) / simulated flue gas (N2+CO2)",
        "CO2_Concentration": "100%",
        "CO2_Pressure": "Atmospheric",
        "Carbonation_Temperature_C": "600",
        "Carbonation_Time": "2 h",
        "CO2_Uptake_kg_per_t": "40.0",
        "CO2_Uptake_pct_by_Mass": "4.0",
        "Measurement_Method": "TG mass loss 873-1073 K",
        "CO2_Basis": "CaCO3 9.1 g/100 g slag (CO2 derived x0.44)",
        "Carbonation_Notes": "Temp 600 °C; particle size <75 um; residual f-CaO 2.25%. Read from Fig. 3/6."
      },
      {
        "Source_ID": "SRC-W4415357877",
        "Material_ID": "MAT-0001",
        "Experiment_ID": "EXP-0005",
        "Steel_Slag_Type": "Other Steel Slag",
        "Carbonation_Method": "Direct gas-solid carbonation in tube furnace",
        "CO2_Source": "High-purity CO2 (99.95%) / simulated flue gas (N2+CO2)",
        "CO2_Concentration": "100%",
        "CO2_Pressure": "Atmospheric",
        "Carbonation_Temperature_C": "650",
        "Carbonation_Time": "2 h",
        "CO2_Uptake_kg_per_t": "35.6",
        "CO2_Uptake_pct_by_Mass": "3.56",
        "Measurement_Method": "TG mass loss 873-1073 K",
        "CO2_Basis": "CaCO3 8.1 g/100 g slag (CO2 derived x0.44)",
        "Carbonation_Notes": "Temp 650 °C; particle size <75 um; residual f-CaO 2.8%. Read from Fig. 3/6."
      },
      {
        "Source_ID": "SRC-W4415357877",
        "Material_ID": "MAT-0001",
        "Experiment_ID": "EXP-0006",
        "Steel_Slag_Type": "Other Steel Slag",
        "Carbonation_Method": "Direct gas-solid carbonation in tube furnace",
        "CO2_Source": "High-purity CO2 (99.95%) / simulated flue gas (N2+CO2)",
        "CO2_Concentration": "100%",
        "CO2_Pressure": "Atmospheric",
        "Carbonation_Temperature_C": "550",
        "Carbonation_Time": "2 h",
        "CO2_Uptake_kg_per_t": "33.9",
        "CO2_Uptake_pct_by_Mass": "3.39",
        "Measurement_Method": "TG mass loss 873-1073 K",
        "CO2_Basis": "CaCO3 7.7 g/100 g slag (CO2 derived x0.44)",
        "Carbonation_Notes": "PS 75-150 um; particle size 75-150 um; residual f-CaO 3.05%. Read from Fig. 3/6."
      },
      {
        "Source_ID": "SRC-W4415357877",
        "Material_ID": "MAT-0001",
        "Experiment_ID": "EXP-0007",
        "Steel_Slag_Type": "Other Steel Slag",
        "Carbonation_Method": "Direct gas-solid carbonation in tube furnace",
        "CO2_Source": "High-purity CO2 (99.95%) / simulated flue gas (N2+CO2)",
        "CO2_Concentration": "100%",
        "CO2_Pressure": "Atmospheric",
        "Carbonation_Temperature_C": "550",
        "Carbonation_Time": "2 h",
        "CO2_Uptake_kg_per_t": "30.4",
        "CO2_Uptake_pct_by_Mass": "3.04",
        "Measurement_Method": "TG mass loss 873-1073 K",
        "CO2_Basis": "CaCO3 6.9 g/100 g slag (CO2 derived x0.44)",
        "Carbonation_Notes": "PS 150-500 um; particle size 150-500 um; residual f-CaO 3.5%. Read from Fig. 3/6."
      },
      {
        "Source_ID": "SRC-W4415357877",
        "Material_ID": "MAT-0001",
        "Experiment_ID": "EXP-0008",
        "Steel_Slag_Type": "Other Steel Slag",
        "Carbonation_Method": "Direct gas-solid carbonation in tube furnace",
        "CO2_Source": "High-purity CO2 (99.95%) / simulated flue gas (N2+CO2)",
        "CO2_Concentration": "100%",
        "CO2_Pressure": "Atmospheric",
        "Carbonation_Temperature_C": "550",
        "Carbonation_Time": "2 h",
        "CO2_Uptake_kg_per_t": "24.9",
        "CO2_Uptake_pct_by_Mass": "2.49",
        "Measurement_Method": "TG mass loss 873-1073 K",
        "CO2_Basis": "CaCO3 5.65 g/100 g slag (CO2 derived x0.44)",
        "Carbonation_Notes": "PS 500-1000 um; particle size 500-1000 um; residual f-CaO 4.2%. Read from Fig. 3/6."
      },
      {
        "Source_ID": "SRC-W4415357877",
        "Material_ID": "MAT-0001",
        "Experiment_ID": "EXP-0009",
        "Steel_Slag_Type": "Other Steel Slag",
        "Carbonation_Method": "Direct gas-solid carbonation in tube furnace",
        "CO2_Source": "High-purity CO2 (99.95%) / simulated flue gas (N2+CO2)",
        "CO2_Concentration": "100%",
        "CO2_Pressure": "Atmospheric",
        "Carbonation_Temperature_C": "550",
        "Carbonation_Time": "2 h",
        "CO2_Uptake_kg_per_t": "22.4",
        "CO2_Uptake_pct_by_Mass": "2.24",
        "Measurement_Method": "TG mass loss 873-1073 K",
        "CO2_Basis": "CaCO3 5.1 g/100 g slag (CO2 derived x0.44)",
        "Carbonation_Notes": "PS 1000-2000 um; particle size 1000-2000 um; residual f-CaO 4.5%. Read from Fig. 3/6."
      },
      {
        "Source_ID": "SRC-W4415357877",
        "Material_ID": "MAT-0001",
        "Experiment_ID": "EXP-0010",
        "Steel_Slag_Type": "Other Steel Slag",
        "Carbonation_Method": "Direct gas-solid carbonation in tube furnace",
        "CO2_Source": "High-purity CO2 (99.95%) / simulated flue gas (N2+CO2)",
        "CO2_Concentration": "20%",
        "CO2_Pressure": "Atmospheric",
        "Carbonation_Temperature_C": "550",
        "Carbonation_Time": "2 h",
        "CO2_Uptake_kg_per_t": "31.7",
        "CO2_Uptake_pct_by_Mass": "3.17",
        "Measurement_Method": "TG mass loss 873-1073 K",
        "CO2_Basis": "CaCO3 7.2 g/100 g slag (CO2 derived x0.44)",
        "Carbonation_Notes": "CO2 20%; particle size <75 um; residual f-CaO 3.3%. Values stated in text."
      },
      {
        "Source_ID": "SRC-W4415357877",
        "Material_ID": "MAT-0001",
        "Experiment_ID": "EXP-0011",
        "Steel_Slag_Type": "Other Steel Slag",
        "Carbonation_Method": "Direct gas-solid carbonation in tube furnace",
        "CO2_Source": "High-purity CO2 (99.95%) / simulated flue gas (N2+CO2)",
        "CO2_Concentration": "40%",
        "CO2_Pressure": "Atmospheric",
        "Carbonation_Temperature_C": "550",
        "Carbonation_Time": "2 h",
        "CO2_Uptake_kg_per_t": "33.4",
        "CO2_Uptake_pct_by_Mass": "3.34",
        "Measurement_Method": "TG mass loss 873-1073 K",
        "CO2_Basis": "CaCO3 7.6 g/100 g slag (CO2 derived x0.44)",
        "Carbonation_Notes": "CO2 40%; particle size <75 um; residual f-CaO 3.1%. Read from Fig. 3/6."
      },
      {
        "Source_ID": "SRC-W4415357877",
        "Material_ID": "MAT-0001",
        "Experiment_ID": "EXP-0012",
        "Steel_Slag_Type": "Other Steel Slag",
        "Carbonation_Method": "Direct gas-solid carbonation in tube furnace",
        "CO2_Source": "High-purity CO2 (99.95%) / simulated flue gas (N2+CO2)",
        "CO2_Concentration": "60%",
        "CO2_Pressure": "Atmospheric",
        "Carbonation_Temperature_C": "550",
        "Carbonation_Time": "2 h",
        "CO2_Uptake_kg_per_t": "37.0",
        "CO2_Uptake_pct_by_Mass": "3.7",
        "Measurement_Method": "TG mass loss 873-1073 K",
        "CO2_Basis": "CaCO3 8.4 g/100 g slag (CO2 derived x0.44)",
        "Carbonation_Notes": "CO2 60%; particle size <75 um; residual f-CaO 2.6%. Read from Fig. 3/6."
      },
      {
        "Source_ID": "SRC-W4415357877",
        "Material_ID": "MAT-0001",
        "Experiment_ID": "EXP-0013",
        "Steel_Slag_Type": "Other Steel Slag",
        "Carbonation_Method": "Direct gas-solid carbonation in tube furnace with steam",
        "CO2_Source": "High-purity CO2 (99.95%) / simulated flue gas (N2+CO2)",
        "CO2_Concentration": "100% + 5% H2O",
        "CO2_Pressure": "Atmospheric",
        "Carbonation_Temperature_C": "550",
        "Carbonation_Time": "2 h",
        "CO2_Uptake_kg_per_t": "47.5",
        "CO2_Uptake_pct_by_Mass": "4.75",
        "Measurement_Method": "TG mass loss 873-1073 K",
        "CO2_Basis": "CaCO3 10.8 g/100 g slag (CO2 derived x0.44)",
        "Carbonation_Notes": "Steam 5%; particle size <75 um; residual f-CaO 1.3%. Read from Fig. 3/6."
      },
      {
        "Source_ID": "SRC-W4415357877",
        "Material_ID": "MAT-0001",
        "Experiment_ID": "EXP-0014",
        "Steel_Slag_Type": "Other Steel Slag",
        "Carbonation_Method": "Direct gas-solid carbonation in tube furnace with steam",
        "CO2_Source": "High-purity CO2 (99.95%) / simulated flue gas (N2+CO2)",
        "CO2_Concentration": "100% + 10% H2O",
        "CO2_Pressure": "Atmospheric",
        "Carbonation_Temperature_C": "550",
        "Carbonation_Time": "2 h",
        "CO2_Uptake_kg_per_t": "50.6",
        "CO2_Uptake_pct_by_Mass": "5.06",
        "Measurement_Method": "TG mass loss 873-1073 K",
        "CO2_Basis": "CaCO3 11.5 g/100 g slag (CO2 derived x0.44)",
        "Carbonation_Notes": "Steam 10%; particle size <75 um; residual f-CaO 0.9%. Read from Fig. 3/6."
      },
      {
        "Source_ID": "SRC-W4415357877",
        "Material_ID": "MAT-0001",
        "Experiment_ID": "EXP-0015",
        "Steel_Slag_Type": "Other Steel Slag",
        "Carbonation_Method": "Direct gas-solid carbonation in tube furnace with steam",
        "CO2_Source": "High-purity CO2 (99.95%) / simulated flue gas (N2+CO2)",
        "CO2_Concentration": "100% + 15% H2O",
        "CO2_Pressure": "Atmospheric",
        "Carbonation_Temperature_C": "550",
        "Carbonation_Time": "2 h",
        "CO2_Uptake_kg_per_t": "52.9",
        "CO2_Uptake_pct_by_Mass": "5.29",
        "Measurement_Method": "TG mass loss 873-1073 K",
        "CO2_Basis": "CaCO3 12.02 g/100 g slag (CO2 derived x0.44)",
        "Carbonation_Notes": "Steam 15%; particle size <75 um; residual f-CaO 0.61%. Values stated in text. Paper states 52.8 kg CO2/t."
      },
      {
        "Source_ID": "SRC-W4415357877",
        "Material_ID": "MAT-0001",
        "Experiment_ID": "EXP-0016",
        "Steel_Slag_Type": "Other Steel Slag",
        "Carbonation_Method": "Direct gas-solid carbonation in tube furnace with steam",
        "CO2_Source": "High-purity CO2 (99.95%) / simulated flue gas (N2+CO2)",
        "CO2_Concentration": "100% + 20% H2O",
        "CO2_Pressure": "Atmospheric",
        "Carbonation_Temperature_C": "550",
        "Carbonation_Time": "2 h",
        "CO2_Uptake_kg_per_t": "49.7",
        "CO2_Uptake_pct_by_Mass": "4.97",
        "Measurement_Method": "TG mass loss 873-1073 K",
        "CO2_Basis": "CaCO3 11.3 g/100 g slag (CO2 derived x0.44)",
        "Carbonation_Notes": "Steam 20%; particle size <75 um; residual f-CaO 1.03%. Read from Fig. 3/6."
      }
    ],
    "9 Citations & Provenance": [
      {
        "Source_ID": "SRC-W4415357877",
        "Material_ID": "MAT-0001",
        "Experiment_ID": "EXP-0001",
        "Fact_or_Data_Element": "CaCO3_g_per_100g",
        "Reported_Value": "8.8",
        "Unit": "g/100 g slag",
        "Page_or_Table_or_Figure": "Fig. 3/6",
        "Extraction_Method": "Manual reading of figure (Claude)",
        "Original_Source_Text_or_Excerpt": "Temp 450 °C bar",
        "Confidence": "Medium",
        "Reviewer": "claude-extraction",
        "Review_Date": "2026-11-06",
        "Provenance_Notes": "CO2 kg/t computed by me from CaCO3 (x0.44) except stated 52.8."
      },
      {
        "Source_ID": "SRC-W4415357877",
        "Material_ID": "MAT-0001",
        "Experiment_ID": "EXP-0002",
        "Fact_or_Data_Element": "CaCO3_g_per_100g",
        "Reported_Value": "9.7",
        "Unit": "g/100 g slag",
        "Page_or_Table_or_Figure": "Fig. 3/6",
        "Extraction_Method": "Manual reading of figure (Claude)",
        "Original_Source_Text_or_Excerpt": "Temp 500 °C bar",
        "Confidence": "Medium",
        "Reviewer": "claude-extraction",
        "Review_Date": "2026-11-06",
        "Provenance_Notes": "CO2 kg/t computed by me from CaCO3 (x0.44) except stated 52.8."
      },
      {
        "Source_ID": "SRC-W4415357877",
        "Material_ID": "MAT-0001",
        "Experiment_ID": "EXP-0003",
        "Fact_or_Data_Element": "CaCO3_g_per_100g",
        "Reported_Value": "10.3",
        "Unit": "g/100 g slag",
        "Page_or_Table_or_Figure": "p.5-7 text",
        "Extraction_Method": "Manual reading (Claude)",
        "Original_Source_Text_or_Excerpt": "the maximum amount of CaCO3 was 10.3 g/100 g steel slag. After direct gas-solid carbonation, the residual f-CaO content in steel slag was 1.57%",
        "Confidence": "High",
        "Reviewer": "claude-extraction",
        "Review_Date": "2026-11-06",
        "Provenance_Notes": "CO2 kg/t computed by me from CaCO3 (x0.44) except stated 52.8."
      },
      {
        "Source_ID": "SRC-W4415357877",
        "Material_ID": "MAT-0001",
        "Experiment_ID": "EXP-0004",
        "Fact_or_Data_Element": "CaCO3_g_per_100g",
        "Reported_Value": "9.1",
        "Unit": "g/100 g slag",
        "Page_or_Table_or_Figure": "Fig. 3/6",
        "Extraction_Method": "Manual reading of figure (Claude)",
        "Original_Source_Text_or_Excerpt": "Temp 600 °C bar",
        "Confidence": "Medium",
        "Reviewer": "claude-extraction",
        "Review_Date": "2026-11-06",
        "Provenance_Notes": "CO2 kg/t computed by me from CaCO3 (x0.44) except stated 52.8."
      },
      {
        "Source_ID": "SRC-W4415357877",
        "Material_ID": "MAT-0001",
        "Experiment_ID": "EXP-0005",
        "Fact_or_Data_Element": "CaCO3_g_per_100g",
        "Reported_Value": "8.1",
        "Unit": "g/100 g slag",
        "Page_or_Table_or_Figure": "Fig. 3/6",
        "Extraction_Method": "Manual reading of figure (Claude)",
        "Original_Source_Text_or_Excerpt": "Temp 650 °C bar",
        "Confidence": "Medium",
        "Reviewer": "claude-extraction",
        "Review_Date": "2026-11-06",
        "Provenance_Notes": "CO2 kg/t computed by me from CaCO3 (x0.44) except stated 52.8."
      },
      {
        "Source_ID": "SRC-W4415357877",
        "Material_ID": "MAT-0001",
        "Experiment_ID": "EXP-0006",
        "Fact_or_Data_Element": "CaCO3_g_per_100g",
        "Reported_Value": "7.7",
        "Unit": "g/100 g slag",
        "Page_or_Table_or_Figure": "Fig. 3/6",
        "Extraction_Method": "Manual reading of figure (Claude)",
        "Original_Source_Text_or_Excerpt": "PS 75-150 um bar",
        "Confidence": "Medium",
        "Reviewer": "claude-extraction",
        "Review_Date": "2026-11-06",
        "Provenance_Notes": "CO2 kg/t computed by me from CaCO3 (x0.44) except stated 52.8."
      },
      {
        "Source_ID": "SRC-W4415357877",
        "Material_ID": "MAT-0001",
        "Experiment_ID": "EXP-0007",
        "Fact_or_Data_Element": "CaCO3_g_per_100g",
        "Reported_Value": "6.9",
        "Unit": "g/100 g slag",
        "Page_or_Table_or_Figure": "Fig. 3/6",
        "Extraction_Method": "Manual reading of figure (Claude)",
        "Original_Source_Text_or_Excerpt": "PS 150-500 um bar",
        "Confidence": "Medium",
        "Reviewer": "claude-extraction",
        "Review_Date": "2026-11-06",
        "Provenance_Notes": "CO2 kg/t computed by me from CaCO3 (x0.44) except stated 52.8."
      },
      {
        "Source_ID": "SRC-W4415357877",
        "Material_ID": "MAT-0001",
        "Experiment_ID": "EXP-0008",
        "Fact_or_Data_Element": "CaCO3_g_per_100g",
        "Reported_Value": "5.65",
        "Unit": "g/100 g slag",
        "Page_or_Table_or_Figure": "Fig. 3/6",
        "Extraction_Method": "Manual reading of figure (Claude)",
        "Original_Source_Text_or_Excerpt": "PS 500-1000 um bar",
        "Confidence": "Medium",
        "Reviewer": "claude-extraction",
        "Review_Date": "2026-11-06",
        "Provenance_Notes": "CO2 kg/t computed by me from CaCO3 (x0.44) except stated 52.8."
      },
      {
        "Source_ID": "SRC-W4415357877",
        "Material_ID": "MAT-0001",
        "Experiment_ID": "EXP-0009",
        "Fact_or_Data_Element": "CaCO3_g_per_100g",
        "Reported_Value": "5.1",
        "Unit": "g/100 g slag",
        "Page_or_Table_or_Figure": "Fig. 3/6",
        "Extraction_Method": "Manual reading of figure (Claude)",
        "Original_Source_Text_or_Excerpt": "PS 1000-2000 um bar",
        "Confidence": "Medium",
        "Reviewer": "claude-extraction",
        "Review_Date": "2026-11-06",
        "Provenance_Notes": "CO2 kg/t computed by me from CaCO3 (x0.44) except stated 52.8."
      },
      {
        "Source_ID": "SRC-W4415357877",
        "Material_ID": "MAT-0001",
        "Experiment_ID": "EXP-0010",
        "Fact_or_Data_Element": "CaCO3_g_per_100g",
        "Reported_Value": "7.2",
        "Unit": "g/100 g slag",
        "Page_or_Table_or_Figure": "p.5-7 text",
        "Extraction_Method": "Manual reading (Claude)",
        "Original_Source_Text_or_Excerpt": "producing 7.20 g CaCO3/100 g steel slag, equivalent to 69.90% of the efficiency under pure CO2",
        "Confidence": "High",
        "Reviewer": "claude-extraction",
        "Review_Date": "2026-11-06",
        "Provenance_Notes": "CO2 kg/t computed by me from CaCO3 (x0.44) except stated 52.8."
      },
      {
        "Source_ID": "SRC-W4415357877",
        "Material_ID": "MAT-0001",
        "Experiment_ID": "EXP-0011",
        "Fact_or_Data_Element": "CaCO3_g_per_100g",
        "Reported_Value": "7.6",
        "Unit": "g/100 g slag",
        "Page_or_Table_or_Figure": "Fig. 3/6",
        "Extraction_Method": "Manual reading of figure (Claude)",
        "Original_Source_Text_or_Excerpt": "CO2 40% bar",
        "Confidence": "Medium",
        "Reviewer": "claude-extraction",
        "Review_Date": "2026-11-06",
        "Provenance_Notes": "CO2 kg/t computed by me from CaCO3 (x0.44) except stated 52.8."
      },
      {
        "Source_ID": "SRC-W4415357877",
        "Material_ID": "MAT-0001",
        "Experiment_ID": "EXP-0012",
        "Fact_or_Data_Element": "CaCO3_g_per_100g",
        "Reported_Value": "8.4",
        "Unit": "g/100 g slag",
        "Page_or_Table_or_Figure": "Fig. 3/6",
        "Extraction_Method": "Manual reading of figure (Claude)",
        "Original_Source_Text_or_Excerpt": "CO2 60% bar",
        "Confidence": "Medium",
        "Reviewer": "claude-extraction",
        "Review_Date": "2026-11-06",
        "Provenance_Notes": "CO2 kg/t computed by me from CaCO3 (x0.44) except stated 52.8."
      },
      {
        "Source_ID": "SRC-W4415357877",
        "Material_ID": "MAT-0001",
        "Experiment_ID": "EXP-0013",
        "Fact_or_Data_Element": "CaCO3_g_per_100g",
        "Reported_Value": "10.8",
        "Unit": "g/100 g slag",
        "Page_or_Table_or_Figure": "Fig. 3/6",
        "Extraction_Method": "Manual reading of figure (Claude)",
        "Original_Source_Text_or_Excerpt": "Steam 5% bar",
        "Confidence": "Medium",
        "Reviewer": "claude-extraction",
        "Review_Date": "2026-11-06",
        "Provenance_Notes": "CO2 kg/t computed by me from CaCO3 (x0.44) except stated 52.8."
      },
      {
        "Source_ID": "SRC-W4415357877",
        "Material_ID": "MAT-0001",
        "Experiment_ID": "EXP-0014",
        "Fact_or_Data_Element": "CaCO3_g_per_100g",
        "Reported_Value": "11.5",
        "Unit": "g/100 g slag",
        "Page_or_Table_or_Figure": "Fig. 3/6",
        "Extraction_Method": "Manual reading of figure (Claude)",
        "Original_Source_Text_or_Excerpt": "Steam 10% bar",
        "Confidence": "Medium",
        "Reviewer": "claude-extraction",
        "Review_Date": "2026-11-06",
        "Provenance_Notes": "CO2 kg/t computed by me from CaCO3 (x0.44) except stated 52.8."
      },
      {
        "Source_ID": "SRC-W4415357877",
        "Material_ID": "MAT-0001",
        "Experiment_ID": "EXP-0015",
        "Fact_or_Data_Element": "CaCO3_g_per_100g",
        "Reported_Value": "12.02",
        "Unit": "g/100 g slag",
        "Page_or_Table_or_Figure": "p.5-7 text",
        "Extraction_Method": "Manual reading (Claude)",
        "Original_Source_Text_or_Excerpt": "With 15% steam injection, the CaCO3 content increased to 12.02 g/100 g (52.8 kg CO2 t-1 slag utilization)... f-CaO decreased to 0.61%",
        "Confidence": "High",
        "Reviewer": "claude-extraction",
        "Review_Date": "2026-11-06",
        "Provenance_Notes": "CO2 kg/t computed by me from CaCO3 (x0.44) except stated 52.8."
      },
      {
        "Source_ID": "SRC-W4415357877",
        "Material_ID": "MAT-0001",
        "Experiment_ID": "EXP-0016",
        "Fact_or_Data_Element": "CaCO3_g_per_100g",
        "Reported_Value": "11.3",
        "Unit": "g/100 g slag",
        "Page_or_Table_or_Figure": "Fig. 3/6",
        "Extraction_Method": "Manual reading of figure (Claude)",
        "Original_Source_Text_or_Excerpt": "Steam 20% bar",
        "Confidence": "Medium",
        "Reviewer": "claude-extraction",
        "Review_Date": "2026-11-06",
        "Provenance_Notes": "CO2 kg/t computed by me from CaCO3 (x0.44) except stated 52.8."
      }
    ]
  },
  "reference_cleaned": "2026-11-10 (v9 rules: number columns hold numbers, fixed test categories)"
}

File: human_extracted_data/extractions/W4415427193.json
{
  "openalex_id": "W4415427193",
  "status": "Extracted",
  "notes": "EAF steel slag (5-15%) with FA and BFS ternary cement replacement; Table 4 headers mislabelled.",
  "sheets": {
    "1 Scientific Literature": [
      {
        "Source_ID": "SRC-W4415427193",
        "Title": "Assessment of macroscopic properties of ecological building materials based on chemical microscopic phase composition and interface interaction mechanisms",
        "Authors": "Yan Pang",
        "Publication_Year": "2025",
        "Publication_Type": "Journal Article",
        "Journal_or_Source": "Scientific Reports (2025) 15:36953",
        "DOI_or_URL": "10.1038/s41598-025-20854-5",
        "Country_or_Region": "China",
        "Steel_Slag_Type": "EAF",
        "Study_Objective": "Relate phase composition and ITZ characteristics to macroscopic performance of mortars with fly ash, BFS and EAF steel slag as cement replacements.",
        "Abstract_or_Key_Finding": "Optimal Mix 5 (15% FA, 7.5% SS, 22.5% BFS) reached 52.3 MPa at 28 d (+16.2% vs reference); C-(A)-S-H 58.2% vs 54.3% at 90 d; total porosity 8.2% vs 11.4%; 300 freeze-thaw cycles 2.1% mass loss; 40% lower carbonation depth; sulfate strength loss 6.2% vs 11.8%; LCA -35% CO2. Correlation models R2 >0.92.",
        "Full_Text_Access": "Open",
        "Data_Extraction_Status": "Extracted",
        "Relevant_To_SCM": "Yes",
        "Notes": ""
      }
    ],
    "2 Feedstock Chemistry": [
      {
        "Source_ID": "SRC-W4415427193",
        "Material_ID": "MAT-0001",
        "Experiment_ID": "EXP-0002",
        "Steel_Slag_Type": "EAF",
        "Source/Origin": "EAF steel slag (source not named), China",
        "CaO_pct": "42.1",
        "SiO2_pct": "18.5",
        "Al2O3_pct": "7.8",
        "Fe2O3_pct": "22.4",
        "MgO_pct": "5.6",
        "SO3_pct": "0.8",
        "LOI_pct": "1.2",
        "Analysis_Method": "XRF",
        "Basis_As_Reported": "% (assumed wt)",
        "Notes": "Table 1; others 1.6. Density 3.52 g/cm3. XRD: C2S, C4AF."
      }
    ],
    "3 Processing": [
      {
        "Source_ID": "SRC-W4415427193",
        "Material_ID": "MAT-0001",
        "Experiment_ID": "EXP-0002",
        "Steel_Slag_Type": "EAF",
        "Processing_Method": "Milling; Drying",
        "Equipment_or_Process": "Ball mill 45 rpm",
        "Process_Temperature_C": "105",
        "Residence_Time": "4 h milling; 24 h drying",
        "Post_Process_Form": "<75 um",
        "Processing_Notes": "Process_Temperature_C: drying"
      }
    ],
    "4 Particle Size": [
      {
        "Source_ID": "SRC-W4415427193",
        "Material_ID": "MAT-0001",
        "Experiment_ID": "EXP-0002",
        "Steel_Slag_Type": "EAF",
        "Measurement_Method": "PSD; specific surface",
        "D50_um": "28.7",
        "Max_Particle_Size_um": "75",
        "Blaine_m2_per_kg": "298",
        "Grinding_Time": "4 h",
        "Grinding_Equipment": "Ball mill",
        "Particle_Size_Notes": "Text also says SS particles range 5-45 um."
      }
    ],
    "5 Activation": [],
    "6 Concrete Performance": [
      {
        "Source_ID": "SRC-W4415427193",
        "Material_ID": null,
        "Experiment_ID": "EXP-0001",
        "Mix_ID": "Mix 1",
        "Steel_Slag_Type": "EAF",
        "SCM_Replacement_pct": "0",
        "Cement_Type": "CEM I 42.5R",
        "Other_SCMs": null,
        "Water_Binder_Ratio": "0.40",
        "Binder_Content_kg_m3": "450",
        "Admixtures": "Polycarboxylate SP 0.5% of binder",
        "Mix_Proportion_Notes": "Table 2 (kg/m3): cement 450, FA 0, SS 0, BFS 0. Mortar with river sand. SS % computed from kg (SS/450).",
        "Compressive_Strength_7d_MPa": "32.1",
        "Compressive_Strength_28d_MPa": "45.0",
        "Compressive_Strength_90d_MPa": "48.2",
        "Flexural_Strength_MPa": "6.2",
        "Strength_Test_Method": "ASTM C109 50 mm cubes; ASTM C348 flexural; ASTM C469 modulus",
        "Strength_Notes": "Table 4 header labels columns '7 d compressive / 28 d flexural / 90 d elastic modulus' but values match 28 d compressive in Fig. 5; interpreted as compressive 7/28/90 d. Flexural 28 d 6.2 MPa and elastic modulus 31.2 GPa from Fig. 5 labels. Fig. 5 shows 45.6 MPa for Mix 1."
      },
      {
        "Source_ID": "SRC-W4415427193",
        "Material_ID": "MAT-0001",
        "Experiment_ID": "EXP-0002",
        "Mix_ID": "Mix 2",
        "Steel_Slag_Type": "EAF",
        "SCM_Replacement_pct": "5.1",
        "Cement_Type": "CEM I 42.5R",
        "Other_SCMs": "Fly ash 45, BFS 68 kg/m3 (NaOH-activated BFS, silane-treated FA)",
        "Water_Binder_Ratio": "0.40",
        "Binder_Content_kg_m3": "496",
        "Admixtures": "Polycarboxylate SP 0.5% of binder",
        "Mix_Proportion_Notes": "Table 2 (kg/m3): cement 360, FA 45, SS 23, BFS 68. Mortar with river sand. SS % computed from kg (SS/450).",
        "Compressive_Strength_7d_MPa": "28.9",
        "Compressive_Strength_28d_MPa": "42.7",
        "Compressive_Strength_90d_MPa": "47.8",
        "Flexural_Strength_MPa": "5.9",
        "Strength_Test_Method": "ASTM C109 50 mm cubes; ASTM C348 flexural; ASTM C469 modulus",
        "Strength_Notes": "Table 4 header labels columns '7 d compressive / 28 d flexural / 90 d elastic modulus' but values match 28 d compressive in Fig. 5; interpreted as compressive 7/28/90 d. Flexural 28 d 5.9 MPa and elastic modulus 29.8 GPa from Fig. 5 labels."
      },
      {
        "Source_ID": "SRC-W4415427193",
        "Material_ID": "MAT-0001",
        "Experiment_ID": "EXP-0003",
        "Mix_ID": "Mix 3",
        "Steel_Slag_Type": "EAF",
        "SCM_Replacement_pct": "10.0",
        "Cement_Type": "CEM I 42.5R",
        "Other_SCMs": "Fly ash 90, BFS 113 kg/m3 (NaOH-activated BFS, silane-treated FA)",
        "Water_Binder_Ratio": "0.40",
        "Binder_Content_kg_m3": "563",
        "Admixtures": "Polycarboxylate SP 0.5% of binder",
        "Mix_Proportion_Notes": "Table 2 (kg/m3): cement 315, FA 90, SS 45, BFS 113. Mortar with river sand. SS % computed from kg (SS/450).",
        "Compressive_Strength_7d_MPa": "25.8",
        "Compressive_Strength_28d_MPa": "38.4",
        "Compressive_Strength_90d_MPa": "44.6",
        "Flexural_Strength_MPa": "5.4",
        "Strength_Test_Method": "ASTM C109 50 mm cubes; ASTM C348 flexural; ASTM C469 modulus",
        "Strength_Notes": "Table 4 header labels columns '7 d compressive / 28 d flexural / 90 d elastic modulus' but values match 28 d compressive in Fig. 5; interpreted as compressive 7/28/90 d. Flexural 28 d 5.4 MPa and elastic modulus 27.5 GPa from Fig. 5 labels."
      },
      {
        "Source_ID": "SRC-W4415427193",
        "Material_ID": "MAT-0001",
        "Experiment_ID": "EXP-0004",
        "Mix_ID": "Mix 4",
        "Steel_Slag_Type": "EAF",
        "SCM_Replacement_pct": "15.1",
        "Cement_Type": "CEM I 42.5R",
        "Other_SCMs": "Fly ash 135, BFS 158 kg/m3 (NaOH-activated BFS, silane-treated FA)",
        "Water_Binder_Ratio": "0.40",
        "Binder_Content_kg_m3": "631",
        "Admixtures": "Polycarboxylate SP 0.5% of binder",
        "Mix_Proportion_Notes": "Table 2 (kg/m3): cement 270, FA 135, SS 68, BFS 158. Mortar with river sand. SS % computed from kg (SS/450).",
        "Compressive_Strength_7d_MPa": "22.3",
        "Compressive_Strength_28d_MPa": "34.1",
        "Compressive_Strength_90d_MPa": "40.2",
        "Flexural_Strength_MPa": "4.9",
        "Strength_Test_Method": "ASTM C109 50 mm cubes; ASTM C348 flexural; ASTM C469 modulus",
        "Strength_Notes": "Table 4 header labels columns '7 d compressive / 28 d flexural / 90 d elastic modulus' but values match 28 d compressive in Fig. 5; interpreted as compressive 7/28/90 d. Flexural 28 d 4.9 MPa and elastic modulus 25.1 GPa from Fig. 5 labels."
      },
      {
        "Source_ID": "SRC-W4415427193",
        "Material_ID": "MAT-0001",
        "Experiment_ID": "EXP-0005",
        "Mix_ID": "Mix 5",
        "Steel_Slag_Type": "EAF",
        "SCM_Replacement_pct": "7.6",
        "Cement_Type": "CEM I 42.5R",
        "Other_SCMs": "Fly ash 68, BFS 101 kg/m3 (NaOH-activated BFS, silane-treated FA)",
        "Water_Binder_Ratio": "0.40",
        "Binder_Content_kg_m3": "541",
        "Admixtures": "Polycarboxylate SP 0.5% of binder",
        "Mix_Proportion_Notes": "Table 2 (kg/m3): cement 338, FA 68, SS 34, BFS 101. Mortar with river sand. SS % computed from kg (SS/450).",
        "Compressive_Strength_7d_MPa": "35.7",
        "Compressive_Strength_28d_MPa": "52.3",
        "Compressive_Strength_90d_MPa": "58.1",
        "Flexural_Strength_MPa": "7.1",
        "Strength_Test_Method": "ASTM C109 50 mm cubes; ASTM C348 flexural; ASTM C469 modulus",
        "Strength_Notes": "Table 4 header labels columns '7 d compressive / 28 d flexural / 90 d elastic modulus' but values match 28 d compressive in Fig. 5; interpreted as compressive 7/28/90 d. Flexural 28 d 7.1 MPa and elastic modulus 34.6 GPa from Fig. 5 labels."
      },
      {
        "Source_ID": "SRC-W4415427193",
        "Material_ID": "MAT-0001",
        "Experiment_ID": "EXP-0006",
        "Mix_ID": "Mix 6",
        "Steel_Slag_Type": "EAF",
        "SCM_Replacement_pct": "12.4",
        "Cement_Type": "CEM I 42.5R",
        "Other_SCMs": "Fly ash 113, BFS 146 kg/m3 (NaOH-activated BFS, silane-treated FA)",
        "Water_Binder_Ratio": "0.40",
        "Binder_Content_kg_m3": "608",
        "Admixtures": "Polycarboxylate SP 0.5% of binder",
        "Mix_Proportion_Notes": "Table 2 (kg/m3): cement 293, FA 113, SS 56, BFS 146. Mortar with river sand. SS % computed from kg (SS/450).",
        "Compressive_Strength_7d_MPa": "31.4",
        "Compressive_Strength_28d_MPa": "46.8",
        "Compressive_Strength_90d_MPa": "52.9",
        "Flexural_Strength_MPa": "6.4",
        "Strength_Test_Method": "ASTM C109 50 mm cubes; ASTM C348 flexural; ASTM C469 modulus",
        "Strength_Notes": "Table 4 header labels columns '7 d compressive / 28 d flexural / 90 d elastic modulus' but values match 28 d compressive in Fig. 5; interpreted as compressive 7/28/90 d. Flexural 28 d 6.4 MPa and elastic modulus 32.1 GPa from Fig. 5 labels."
      },
      {
        "Source_ID": "SRC-W4415427193",
        "Material_ID": "MAT-0001",
        "Experiment_ID": "EXP-0007",
        "Mix_ID": "Mix 7",
        "Steel_Slag_Type": "EAF",
        "SCM_Replacement_pct": "17.6",
        "Cement_Type": "CEM I 42.5R",
        "Other_SCMs": "Fly ash 158, BFS 191 kg/m3 (NaOH-activated BFS, silane-treated FA)",
        "Water_Binder_Ratio": "0.40",
        "Binder_Content_kg_m3": "676",
        "Admixtures": "Polycarboxylate SP 0.5% of binder",
        "Mix_Proportion_Notes": "Table 2 (kg/m3): cement 248, FA 158, SS 79, BFS 191. Mortar with river sand. SS % computed from kg (SS/450).",
        "Compressive_Strength_7d_MPa": "27.1",
        "Compressive_Strength_28d_MPa": "40.5",
        "Compressive_Strength_90d_MPa": "46.7",
        "Flexural_Strength_MPa": "5.6",
        "Strength_Test_Method": "ASTM C109 50 mm cubes; ASTM C348 flexural; ASTM C469 modulus",
        "Strength_Notes": "Table 4 header labels columns '7 d compressive / 28 d flexural / 90 d elastic modulus' but values match 28 d compressive in Fig. 5; interpreted as compressive 7/28/90 d. Flexural 28 d 5.6 MPa and elastic modulus 28.9 GPa from Fig. 5 labels."
      },
      {
        "Source_ID": "SRC-W4415427193",
        "Material_ID": "MAT-0001",
        "Experiment_ID": "EXP-0008",
        "Mix_ID": "Mix 8",
        "Steel_Slag_Type": "EAF",
        "SCM_Replacement_pct": "12.4",
        "Cement_Type": "CEM I 42.5R",
        "Other_SCMs": "Fly ash 90, BFS 135 kg/m3 (NaOH-activated BFS, silane-treated FA)",
        "Water_Binder_Ratio": "0.40",
        "Binder_Content_kg_m3": "596",
        "Admixtures": "Polycarboxylate SP 0.5% of binder",
        "Mix_Proportion_Notes": "Table 2 (kg/m3): cement 315, FA 90, SS 56, BFS 135. Mortar with river sand. SS % computed from kg (SS/450).",
        "Compressive_Strength_7d_MPa": "33.2",
        "Compressive_Strength_28d_MPa": "48.9",
        "Compressive_Strength_90d_MPa": "54.3",
        "Flexural_Strength_MPa": "6.7",
        "Strength_Test_Method": "ASTM C109 50 mm cubes; ASTM C348 flexural; ASTM C469 modulus",
        "Strength_Notes": "Table 4 header labels columns '7 d compressive / 28 d flexural / 90 d elastic modulus' but values match 28 d compressive in Fig. 5; interpreted as compressive 7/28/90 d. Flexural 28 d 6.7 MPa and elastic modulus 33.4 GPa from Fig. 5 labels."
      },
      {
        "Source_ID": "SRC-W4415427193",
        "Material_ID": "MAT-0001",
        "Experiment_ID": "EXP-0009",
        "Mix_ID": "Mix 9",
        "Steel_Slag_Type": "EAF",
        "SCM_Replacement_pct": "17.6",
        "Cement_Type": "CEM I 42.5R",
        "Other_SCMs": "Fly ash 135, BFS 180 kg/m3 (NaOH-activated BFS, silane-treated FA)",
        "Water_Binder_Ratio": "0.40",
        "Binder_Content_kg_m3": "664",
        "Admixtures": "Polycarboxylate SP 0.5% of binder",
        "Mix_Proportion_Notes": "Table 2 (kg/m3): cement 270, FA 135, SS 79, BFS 180. Mortar with river sand. SS % computed from kg (SS/450).",
        "Compressive_Strength_7d_MPa": "29.6",
        "Compressive_Strength_28d_MPa": "43.2",
        "Compressive_Strength_90d_MPa": "49.1",
        "Flexural_Strength_MPa": "5.8",
        "Strength_Test_Method": "ASTM C109 50 mm cubes; ASTM C348 flexural; ASTM C469 modulus",
        "Strength_Notes": "Table 4 header labels columns '7 d compressive / 28 d flexural / 90 d elastic modulus' but values match 28 d compressive in Fig. 5; interpreted as compressive 7/28/90 d. Flexural 28 d 5.8 MPa and elastic modulus 30.7 GPa from Fig. 5 labels."
      }
    ],
    "7 Durability": [
      {
        "Source_ID": "SRC-W4415427193",
        "Material_ID": "MAT-0001",
        "Experiment_ID": "EXP-0005",
        "Mix_ID": "Mix 5",
        "Steel_Slag_Type": "EAF",
        "Test_Category": "Freeze-thaw",
        "Test_Method": "Freeze-thaw cycling",
        "Test_Age": "300 cycles",
        "Durability_Result": "Mass loss 2.1%, strength loss 3.8% (ref 4.7%/8.2%)",
        "Durability_Notes": "Reference Mix 1 values in result."
      },
      {
        "Source_ID": "SRC-W4415427193",
        "Material_ID": "MAT-0001",
        "Experiment_ID": "EXP-0005",
        "Mix_ID": "Mix 5",
        "Steel_Slag_Type": "EAF",
        "Test_Category": "Carbonation",
        "Test_Method": "Accelerated carbonation 1% CO2, 65% RH, 20 °C",
        "Test_Age": "90 d",
        "Durability_Result": "38-40% lower carbonation depth than reference",
        "Durability_Notes": "Reference Mix 1 values in result."
      },
      {
        "Source_ID": "SRC-W4415427193",
        "Material_ID": "MAT-0001",
        "Experiment_ID": "EXP-0005",
        "Mix_ID": "Mix 5",
        "Steel_Slag_Type": "EAF",
        "Test_Category": "Sulfate attack",
        "Test_Method": "5% Na2SO4 immersion",
        "Test_Age": "180 d",
        "Durability_Result": "Strength loss 6.2 ± 0.8% (ref 11.8 ± 1.2%)",
        "Durability_Notes": "Reference Mix 1 values in result."
      },
      {
        "Source_ID": "SRC-W4415427193",
        "Material_ID": "MAT-0001",
        "Experiment_ID": "EXP-0005",
        "Mix_ID": "Mix 5",
        "Steel_Slag_Type": "EAF",
        "Test_Category": "Chloride penetration",
        "Test_Method": "ASTM C1202 RCPT",
        "Test_Age": "Not stated",
        "Durability_Result": "1850-3200 C across waste mixes; optimal 'low' class",
        "Durability_Notes": "Reference Mix 1 values in result."
      },
      {
        "Source_ID": "SRC-W4415427193",
        "Material_ID": "MAT-0001",
        "Experiment_ID": "EXP-0005",
        "Mix_ID": "Mix 5",
        "Steel_Slag_Type": "EAF",
        "Test_Category": "Permeability",
        "Test_Method": "MIP",
        "Test_Age": "28 d",
        "Durability_Result": "Total porosity 8.2% (ref 11.4%)",
        "Durability_Notes": "Reference Mix 1 values in result."
      }
    ],
    "8 Carbon Uptake": [
      {
        "Source_ID": "SRC-W4415427193",
        "Material_ID": "MAT-0001",
        "Experiment_ID": "EXP-0005",
        "Steel_Slag_Type": "EAF",
        "Net_GWP_if_Reported": "35% CO2 reduction vs conventional cement (LCA, ISO 14040/44, SimaPro)",
        "Carbonation_Notes": "No CO2 uptake test."
      }
    ],
    "9 Citations & Provenance": [
      {
        "Source_ID": "SRC-W4415427193",
        "Material_ID": null,
        "Experiment_ID": "EXP-0001",
        "Fact_or_Data_Element": "Compressive_Strength_28d_MPa",
        "Reported_Value": "45.0",
        "Unit": "MPa",
        "Page_or_Table_or_Figure": "Table 4 / Fig. 5, p.10",
        "Extraction_Method": "Manual reading (Claude)",
        "Original_Source_Text_or_Excerpt": "Mix 1 32.1 ± ... 45.0 ± ... 48.2 ±",
        "Confidence": "Medium",
        "Reviewer": "claude-extraction",
        "Review_Date": "2026-11-06",
        "Provenance_Notes": "Table 4 column headers inconsistent with Fig. 5."
      },
      {
        "Source_ID": "SRC-W4415427193",
        "Material_ID": "MAT-0001",
        "Experiment_ID": "EXP-0002",
        "Fact_or_Data_Element": "Compressive_Strength_28d_MPa",
        "Reported_Value": "42.7",
        "Unit": "MPa",
        "Page_or_Table_or_Figure": "Table 4 / Fig. 5, p.10",
        "Extraction_Method": "Manual reading (Claude)",
        "Original_Source_Text_or_Excerpt": "Mix 2 28.9 ± ... 42.7 ± ... 47.8 ±",
        "Confidence": "Medium",
        "Reviewer": "claude-extraction",
        "Review_Date": "2026-11-06",
        "Provenance_Notes": "Table 4 column headers inconsistent with Fig. 5."
      },
      {
        "Source_ID": "SRC-W4415427193",
        "Material_ID": "MAT-0001",
        "Experiment_ID": "EXP-0003",
        "Fact_or_Data_Element": "Compressive_Strength_28d_MPa",
        "Reported_Value": "38.4",
        "Unit": "MPa",
        "Page_or_Table_or_Figure": "Table 4 / Fig. 5, p.10",
        "Extraction_Method": "Manual reading (Claude)",
        "Original_Source_Text_or_Excerpt": "Mix 3 25.8 ± ... 38.4 ± ... 44.6 ±",
        "Confidence": "Medium",
        "Reviewer": "claude-extraction",
        "Review_Date": "2026-11-06",
        "Provenance_Notes": "Table 4 column headers inconsistent with Fig. 5."
      },
      {
        "Source_ID": "SRC-W4415427193",
        "Material_ID": "MAT-0001",
        "Experiment_ID": "EXP-0004",
        "Fact_or_Data_Element": "Compressive_Strength_28d_MPa",
        "Reported_Value": "34.1",
        "Unit": "MPa",
        "Page_or_Table_or_Figure": "Table 4 / Fig. 5, p.10",
        "Extraction_Method": "Manual reading (Claude)",
        "Original_Source_Text_or_Excerpt": "Mix 4 22.3 ± ... 34.1 ± ... 40.2 ±",
        "Confidence": "Medium",
        "Reviewer": "claude-extraction",
        "Review_Date": "2026-11-06",
        "Provenance_Notes": "Table 4 column headers inconsistent with Fig. 5."
      },
      {
        "Source_ID": "SRC-W4415427193",
        "Material_ID": "MAT-0001",
        "Experiment_ID": "EXP-0005",
        "Fact_or_Data_Element": "Compressive_Strength_28d_MPa",
        "Reported_Value": "52.3",
        "Unit": "MPa",
        "Page_or_Table_or_Figure": "Table 4 / Fig. 5, p.10",
        "Extraction_Method": "Manual reading (Claude)",
        "Original_Source_Text_or_Excerpt": "Mix 5 35.7 ± ... 52.3 ± ... 58.1 ±",
        "Confidence": "Medium",
        "Reviewer": "claude-extraction",
        "Review_Date": "2026-11-06",
        "Provenance_Notes": "Table 4 column headers inconsistent with Fig. 5."
      },
      {
        "Source_ID": "SRC-W4415427193",
        "Material_ID": "MAT-0001",
        "Experiment_ID": "EXP-0006",
        "Fact_or_Data_Element": "Compressive_Strength_28d_MPa",
        "Reported_Value": "46.8",
        "Unit": "MPa",
        "Page_or_Table_or_Figure": "Table 4 / Fig. 5, p.10",
        "Extraction_Method": "Manual reading (Claude)",
        "Original_Source_Text_or_Excerpt": "Mix 6 31.4 ± ... 46.8 ± ... 52.9 ±",
        "Confidence": "Medium",
        "Reviewer": "claude-extraction",
        "Review_Date": "2026-11-06",
        "Provenance_Notes": "Table 4 column headers inconsistent with Fig. 5."
      },
      {
        "Source_ID": "SRC-W4415427193",
        "Material_ID": "MAT-0001",
        "Experiment_ID": "EXP-0007",
        "Fact_or_Data_Element": "Compressive_Strength_28d_MPa",
        "Reported_Value": "40.5",
        "Unit": "MPa",
        "Page_or_Table_or_Figure": "Table 4 / Fig. 5, p.10",
        "Extraction_Method": "Manual reading (Claude)",
        "Original_Source_Text_or_Excerpt": "Mix 7 27.1 ± ... 40.5 ± ... 46.7 ±",
        "Confidence": "Medium",
        "Reviewer": "claude-extraction",
        "Review_Date": "2026-11-06",
        "Provenance_Notes": "Table 4 column headers inconsistent with Fig. 5."
      },
      {
        "Source_ID": "SRC-W4415427193",
        "Material_ID": "MAT-0001",
        "Experiment_ID": "EXP-0008",
        "Fact_or_Data_Element": "Compressive_Strength_28d_MPa",
        "Reported_Value": "48.9",
        "Unit": "MPa",
        "Page_or_Table_or_Figure": "Table 4 / Fig. 5, p.10",
        "Extraction_Method": "Manual reading (Claude)",
        "Original_Source_Text_or_Excerpt": "Mix 8 33.2 ± ... 48.9 ± ... 54.3 ±",
        "Confidence": "Medium",
        "Reviewer": "claude-extraction",
        "Review_Date": "2026-11-06",
        "Provenance_Notes": "Table 4 column headers inconsistent with Fig. 5."
      },
      {
        "Source_ID": "SRC-W4415427193",
        "Material_ID": "MAT-0001",
        "Experiment_ID": "EXP-0009",
        "Fact_or_Data_Element": "Compressive_Strength_28d_MPa",
        "Reported_Value": "43.2",
        "Unit": "MPa",
        "Page_or_Table_or_Figure": "Table 4 / Fig. 5, p.10",
        "Extraction_Method": "Manual reading (Claude)",
        "Original_Source_Text_or_Excerpt": "Mix 9 29.6 ± ... 43.2 ± ... 49.1 ±",
        "Confidence": "Medium",
        "Reviewer": "claude-extraction",
        "Review_Date": "2026-11-06",
        "Provenance_Notes": "Table 4 column headers inconsistent with Fig. 5."
      },
      {
        "Source_ID": "SRC-W4415427193",
        "Material_ID": "MAT-0001",
        "Experiment_ID": "EXP-0002",
        "Fact_or_Data_Element": "CaO_pct",
        "Reported_Value": "42.1",
        "Unit": "%",
        "Page_or_Table_or_Figure": "Table 1, p.5",
        "Extraction_Method": "Manual reading (Claude)",
        "Original_Source_Text_or_Excerpt": "Steel Slag 18.5 7.8 22.4 42.1 5.6 0.8 1.2 1.6 298 28.7 3.52",
        "Confidence": "High",
        "Reviewer": "claude-extraction",
        "Review_Date": "2026-11-06"
      }
    ]
  },
  "reference_cleaned": "2026-11-10 (v9 rules: number columns hold numbers, fixed test categories)"
}
