Repository: DivyaK751/Steel-Slag-SLM

# Steel-Slag-SLM

## Missing abstracts

Some papers have no abstract on OpenAlex. `fill-abstracts` downloads each one's PDF from Drive,
sends its first 3 pages to Gemini with
[prompts/extract_abstract.yaml](prompts/extract_abstract.yaml), and writes the abstract back to
the `papers` table. It runs nightly after the fetch, and can be run by hand:

```bash
uv run fill-abstracts --max-papers 5 --dry-run  # log the abstracts, write nothing
uv run fill-abstracts                           # every paper still missing an abstract
```

`abstract_source` records where each abstract came from:

| Value | Meaning |
|---|---|
| `openalex` | From OpenAlex |

File: human_extracted_data/extractions/W7116849947.json
{
  "openalex_id": "W7116849947",
  "status": "Extracted",
  "notes": "One-part sodium-metasilicate geopolymer, GGBS base with 5-15% steel slag (FA and CBP mixes omitted). Steel slag chemistry unusual (CaO 70.6, Fe2O3 0.33). Pages 15-19 not read.",
  "sheets": {
    "1 Scientific Literature": [
      {
        "Source_ID": "SRC-W7116849947",
        "Title": "Experimental Investigations of One-Part Geopolymer Mortar: Fresh, Hardened, and Durability Properties Using Locally Available Industrial Waste",
        "Authors": "Muhammad Tariq Bashir, Muhammad Jamal Shinwari, Ratan Lal, Md. Alhaz Uddin, Muhammad Ali Sikandar, Md. Habibur Rahman Sobuz, Ahmed Almutairi, Jie Wen, Md. Munir Hayet Khan",
        "Publication_Year": "2026",
        "Publication_Type": "Journal Article",
        "Journal_or_Source": "Buildings 2026, 16, 37",
        "DOI_or_URL": "10.3390/buildings16010037",
        "Country_or_Region": "Pakistan; Malaysia; USA; Saudi Arabia; Bangladesh; China",
        "Steel_Slag_Type": "Other Steel Slag",
        "Study_Objective": "Develop ambient-cured one-part geopolymer mortars of GGBS with 5-15% FA, clay brick powder or steel slag, activated by solid sodium metasilicate; evaluate fresh, mechanical, transport and acid/sulfate durability.",
        "Abstract_or_Key_Finding": "5% FA raised 28 d strength 21.7% (18.81 MPa) over control (14.73 MPa). 15% replacement lowered strength, most for SS (GPS3 4.86 MPa at 7 d). SS mixes had highest porosity at 15% and lowest acid resistance (GPS1 H2SO4 mass loss 28.83%); residual strength of SS mixes 71.2->67.5% (sulfate), 71.23->64.13% (HCl).",
        "Full_Text_Access": "Open",
        "Data_Extraction_Status": "Extracted",
        "Relevant_To_SCM": "Yes",
        "Notes": "Published Dec 2025 (volume 2026). GGBS from local steel industry, Peshawar."
      }
    ],
    "2 Feedstock Chemistry": [
      {
        "Source_ID": "SRC-W7116849947",
        "Material_ID": "MAT-0001",
        "Experiment_ID": "EXP-0002",
        "Steel_Slag_Type": "Other Steel Slag",
        "Source/Origin": "Locally available steel slag, Peshawar, Pakistan",
        "CaO_pct": "70.6",
        "SiO2_pct": "1.5",
        "Al2O3_pct": "0.08",
        "Fe2O3_pct": "0.33",
        "SO3_pct": "0.03",
        "Na2O_pct": "0.12",
        "Analysis_Method": "XRF",
        "Basis_As_Reported": "% (Table 1)",
        "Notes": "Table 1 as printed; MgO '-'. Unusual composition for steel slag (likely partial oxide list). Phases reported: belite, alite, ferrite, mayenite, gehlenite, wüstite, magnetite, quartz."
      }
    ],
    "3 Processing": [
      {
        "Source_ID": "SRC-W7116849947",
        "Material_ID": "MAT-0001",
        "Experiment_ID": "EXP-0002",
        "Steel_Slag_Type": "Other Steel Slag",
        "Processing_Method": "Other",
        "Processing_Notes": "Used as received; no chemical or thermal treatment."
      }
    ],
    "4 Particle Size": [
      {
        "Source_ID": "SRC-W7116849947",
        "Material_ID": "MAT-0001",
        "Experiment_ID": "EXP-0002",
        "Steel_Slag_Type": "Other Steel Slag",
        "Measurement_Method": "Not stated",
        "D50_um": "35",
        "Particle_Size_Notes": "'approximately 35 um'."
      }
    ],
    "5 Activation": [
      {
        "Source_ID": "SRC-W7116849947",
        "Material_ID": "MAT-0001",
        "Experiment_ID": "EXP-0002",
        "Steel_Slag_Type": "Other Steel Slag",
        "Activation_Type": "Chemical",
        "Activator_or_Additive": "Anhydrous sodium metasilicate powder (50.78% Na2O, 46.21% SiO2)",
        "Activator_Dosage": "10% of precursor (46 kg/m3)",
        "Activator_Concentration": "Ms 0.91",
        "Activation_Temperature_C": "25",
        "Activation_Time": "7-28 d ambient",
        "Chemical_Activation": "One-part alkali activation",
        "Activation_Notes": ""
      }
    ],
    "6 Concrete Performance": [
      {
        "Source_ID": "SRC-W7116849947",
        "Material_ID": null,
        "Experiment_ID": "EXP-0001",
        "Mix_ID": "GPC",
        "Steel_Slag_Type": "Other Steel Slag",
        "SCM_Replacement_pct": "0",
        "Cement_Type": "None (one-part geopolymer)",
        "Other_SCMs": "GGBS 460 kg/m3",
        "Water_Binder_Ratio": "0.30",
        "Admixtures": "Anhydrous sodium metasilicate 46 kg/m3 (10%), Ms 0.91",
        "Mix_Proportion_Notes": "Table 2: Na2SiO3 46, GGBS 460, SS 0 kg/m3; manufactured sand. Ambient cure 25 °C, RH 55-60%.; SCM_Replacement_pct: 0 (SS replacing GGBS); Water_Binder_Ratio: 0.30 (W/S); Workability_Slump_mm: 152 (flow, UNE-EN 1015-3)",
        "Workability_Slump_mm": "152",
        "Set_Time_Final_min": "125",
        "Compressive_Strength_7d_MPa": "10.31",
        "Compressive_Strength_28d_MPa": "14.73",
        "Strength_Test_Method": "ASTM C109, 50 mm cubes",
        "Strength_Notes": "GPC 10.31/14.73 MPa stated. Slump and final set read from Fig. 2-4."
      },
      {
        "Source_ID": "SRC-W7116849947",
        "Material_ID": "MAT-0001",
        "Experiment_ID": "EXP-0002",
        "Mix_ID": "GPS1",
        "Steel_Slag_Type": "Other Steel Slag",
        "SCM_Replacement_pct": "5",
        "Cement_Type": "None (one-part geopolymer)",
        "Other_SCMs": "GGBS 437 kg/m3",
        "Water_Binder_Ratio": "0.30",
        "Admixtures": "Anhydrous sodium metasilicate 46 kg/m3 (10%), Ms 0.91",
        "Mix_Proportion_Notes": "Table 2: Na2SiO3 46, GGBS 437, SS 23 kg/m3; manufactured sand. Ambient cure 25 °C, RH 55-60%.; SCM_Replacement_pct: 5 (SS replacing GGBS); Water_Binder_Ratio: 0.30 (W/S); Workability_Slump_mm: 152.5 (flow, UNE-EN 1015-3)",
        "Workability_Slump_mm": "152.5",
        "Set_Time_Final_min": "195",
        "Compressive_Strength_7d_MPa": "10.7",
        "Compressive_Strength_28d_MPa": "12.2",
        "Strength_Test_Method": "ASTM C109, 50 mm cubes",
        "Strength_Notes": "Read from Fig. 5/9. Slump and final set read from Fig. 2-4."
      },
      {
        "Source_ID": "SRC-W7116849947",
        "Material_ID": "MAT-0001",
        "Experiment_ID": "EXP-0003",
        "Mix_ID": "GPS2",
        "Steel_Slag_Type": "Other Steel Slag",
        "SCM_Replacement_pct": "10",
        "Cement_Type": "None (one-part geopolymer)",
        "Other_SCMs": "GGBS 414 kg/m3",
        "Water_Binder_Ratio": "0.30",
        "Admixtures": "Anhydrous sodium metasilicate 46 kg/m3 (10%), Ms 0.91",
        "Mix_Proportion_Notes": "Table 2: Na2SiO3 46, GGBS 414, SS 46 kg/m3; manufactured sand. Ambient cure 25 °C, RH 55-60%.; SCM_Replacement_pct: 10 (SS replacing GGBS); Water_Binder_Ratio: 0.30 (W/S); Workability_Slump_mm: 153 (flow, UNE-EN 1015-3)",
        "Workability_Slump_mm": "153",
        "Set_Time_Final_min": "220",
        "Compressive_Strength_7d_MPa": "10.4",
        "Compressive_Strength_28d_MPa": "11.4",
        "Strength_Test_Method": "ASTM C109, 50 mm cubes",
        "Strength_Notes": "Read from Fig. 5/9. Slump and final set read from Fig. 2-4."
      },
      {
        "Source_ID": "SRC-W7116849947",
        "Material_ID": "MAT-0001",
        "Experiment_ID": "EXP-0004",
        "Mix_ID": "GPS3",
        "Steel_Slag_Type": "Other Steel Slag",
        "SCM_Replacement_pct": "15",
        "Cement_Type": "None (one-part geopolymer)",
        "Other_SCMs": "GGBS 391 kg/m3",
        "Water_Binder_Ratio": "0.30",
        "Admixtures": "Anhydrous sodium metasilicate 46 kg/m3 (10%), Ms 0.91",
        "Mix_Proportion_Notes": "Table 2: Na2SiO3 46, GGBS 391, SS 69 kg/m3; manufactured sand. Ambient cure 25 °C, RH 55-60%.; SCM_Replacement_pct: 15 (SS replacing GGBS); Water_Binder_Ratio: 0.30 (W/S); Workability_Slump_mm: 154.5 (flow, UNE-EN 1015-3)",
        "Workability_Slump_mm": "154.5",
        "Set_Time_Final_min": "290",
        "Compressive_Strength_7d_MPa": "4.86",
        "Compressive_Strength_28d_MPa": "11.7",
        "Strength_Test_Method": "ASTM C109, 50 mm cubes",
        "Strength_Notes": "GPS3 7 d 4.86 MPa stated; others read from Fig. 5/9. Slump and final set read from Fig. 2-4."
      }
    ],
    "7 Durability": [
      {
        "Source_ID": "SRC-W7116849947",
        "Material_ID": null,
        "Experiment_ID": "EXP-0001-H2SO4-30",
        "Mix_ID": "GPC",
        "Steel_Slag_Type": "Other Steel Slag",
        "Test_Category": "Sulfate attack",
        "Test_Method": "Immersion in H2SO4",
        "Test_Age": "30 d immersion",
        "Water_Absorption": "7.9% (28 d)",
        "Permeability": "Porosity 15.8% (ASTM C642)",
        "Durability_Result": "Mass loss 0.5%",
        "Durability_Notes": "Read from Fig. 7, 11-13 (approximate)."
      },
      {
        "Source_ID": "SRC-W7116849947",
        "Material_ID": null,
        "Experiment_ID": "EXP-0001-H2SO4-60",
        "Mix_ID": "GPC",
        "Steel_Slag_Type": "Other Steel Slag",
        "Test_Category": "Sulfate attack",
        "Test_Method": "Immersion in H2SO4",
        "Test_Age": "60 d immersion",
        "Water_Absorption": "7.9% (28 d)",
        "Permeability": "Porosity 15.8% (ASTM C642)",
        "Durability_Result": "Mass loss 1.2%; residual strength 12.6 MPa",
        "Durability_Notes": "Read from Fig. 7, 11-13 (approximate)."
      },
      {
        "Source_ID": "SRC-W7116849947",
        "Material_ID": null,
        "Experiment_ID": "EXP-0001-HCl-30",
        "Mix_ID": "GPC",
        "Steel_Slag_Type": "Other Steel Slag",
        "Test_Category": "Other",
        "Test_Method": "Immersion in HCl",
        "Test_Age": "30 d immersion",
        "Water_Absorption": "7.9% (28 d)",
        "Permeability": "Porosity 15.8% (ASTM C642)",
        "Durability_Result": "Mass loss 17.8%",
        "Durability_Notes": "Read from Fig. 7, 11-13 (approximate)."
      },
      {
        "Source_ID": "SRC-W7116849947",
        "Material_ID": null,
        "Experiment_ID": "EXP-0001-HCl-60",
        "Mix_ID": "GPC",
        "Steel_Slag_Type": "Other Steel Slag",
        "Test_Category": "Other",
        "Test_Method": "Immersion in HCl",
        "Test_Age": "60 d immersion",
        "Water_Absorption": "7.9% (28 d)",
        "Permeability": "Porosity 15.8% (ASTM C642)",
        "Durability_Result": "Mass loss 28.7%; residual strength 10.5 MPa",
        "Durability_Notes": "Read from Fig. 7, 11-13 (approximate)."
      },
      {
        "Source_ID": "SRC-W7116849947",
        "Material_ID": "MAT-0001",
        "Experiment_ID": "EXP-0002-H2SO4-30",
        "Mix_ID": "GPS1",
        "Steel_Slag_Type": "Other Steel Slag",
        "Test_Category": "Sulfate attack",
        "Test_Method": "Immersion in H2SO4",
        "Test_Age": "30 d immersion",
        "Water_Absorption": "7.7% (28 d)",
        "Permeability": "Porosity 11.1% (ASTM C642)",
        "Durability_Result": "Mass loss 17.8%",
        "Durability_Notes": "Read from Fig. 7, 11-13 (approximate). GPS1 H2SO4 mass loss 28.83% stated. SS residual strength 71.2->67.5% (sulfate), 71.23->64.13% (HCl) stated."
      },
      {
        "Source_ID": "SRC-W7116849947",
        "Material_ID": "MAT-0001",
        "Experiment_ID": "EXP-0002-H2SO4-60",
        "Mix_ID": "GPS1",
        "Steel_Slag_Type": "Other Steel Slag",
        "Test_Category": "Sulfate attack",
        "Test_Method": "Immersion in H2SO4",
        "Test_Age": "60 d immersion",
        "Water_Absorption": "7.7% (28 d)",
        "Permeability": "Porosity 11.1% (ASTM C642)",
        "Durability_Result": "Mass loss 28.83%; residual strength 8.8 MPa",
        "Durability_Notes": "Read from Fig. 7, 11-13 (approximate). GPS1 H2SO4 mass loss 28.83% stated. SS residual strength 71.2->67.5% (sulfate), 71.23->64.13% (HCl) stated."
      },
      {
        "Source_ID": "SRC-W7116849947",
        "Material_ID": "MAT-0001",
        "Experiment_ID": "EXP-0002-HCl-30",
        "Mix_ID": "GPS1",
        "Steel_Slag_Type": "Other Steel Slag",
        "Test_Category": "Other",
        "Test_Method": "Immersion in HCl",
        "Test_Age": "30 d immersion",
        "Water_Absorption": "7.7% (28 d)",
        "Permeability": "Porosity 11.1% (ASTM C642)",
        "Durability_Result": "Mass loss 16.9%",
        "Durability_Notes": "Read from Fig. 7, 11-13 (approximate). GPS1 H2SO4 mass loss 28.83% stated. SS residual strength 71.2->67.5% (sulfate), 71.23->64.13% (HCl) stated."
      },
      {
        "Source_ID": "SRC-W7116849947",
        "Material_ID": "MAT-0001",
        "Experiment_ID": "EXP-0002-HCl-60",
        "Mix_ID": "GPS1",
        "Steel_Slag_Type": "Other Steel Slag",
        "Test_Category": "Other",
        "Test_Method": "Immersion in HCl",
        "Test_Age": "60 d immersion",
        "Water_Absorption": "7.7% (28 d)",
        "Permeability": "Porosity 11.1% (ASTM C642)",
        "Durability_Result": "Mass loss 28.5%; residual strength 8.7 MPa",
        "Durability_Notes": "Read from Fig. 7, 11-13 (approximate). GPS1 H2SO4 mass loss 28.83% stated. SS residual strength 71.2->67.5% (sulfate), 71.23->64.13% (HCl) stated."
      },
      {
        "Source_ID": "SRC-W7116849947",
        "Material_ID": "MAT-0001",
        "Experiment_ID": "EXP-0003-H2SO4-30",
        "Mix_ID": "GPS2",
        "Steel_Slag_Type": "Other Steel Slag",
        "Test_Category": "Sulfate attack",
        "Test_Method": "Immersion in H2SO4",
        "Test_Age": "30 d immersion",
        "Water_Absorption": "7.15% (28 d)",
        "Permeability": "Porosity 17.9% (ASTM C642)",
        "Durability_Result": "Mass loss 16.7%",
        "Durability_Notes": "Read from Fig. 7, 11-13 (approximate). SS residual strength 71.2->67.5% (sulfate), 71.23->64.13% (HCl) stated."
      },
      {
        "Source_ID": "SRC-W7116849947",
        "Material_ID": "MAT-0001",
        "Experiment_ID": "EXP-0003-H2SO4-60",
        "Mix_ID": "GPS2",
        "Steel_Slag_Type": "Other Steel Slag",
        "Test_Category": "Sulfate attack",
        "Test_Method": "Immersion in H2SO4",
        "Test_Age": "60 d immersion",
        "Water_Absorption": "7.15% (28 d)",
        "Permeability": "Porosity 17.9% (ASTM C642)",
        "Durability_Result": "Mass loss 27.6%; residual strength 8.2 MPa",
        "Durability_Notes": "Read from Fig. 7, 11-13 (approximate). SS residual strength 71.2->67.5% (sulfate), 71.23->64.13% (HCl) stated."
      },
      {
        "Source_ID": "SRC-W7116849947",
        "Material_ID": "MAT-0001",
        "Experiment_ID": "EXP-0003-HCl-30",
        "Mix_ID": "GPS2",
        "Steel_Slag_Type": "Other Steel Slag",
        "Test_Category": "Other",
        "Test_Method": "Immersion in HCl",
        "Test_Age": "30 d immersion",
        "Water_Absorption": "7.15% (28 d)",
        "Permeability": "Porosity 17.9% (ASTM C642)",
        "Durability_Result": "Mass loss 19.2%",
        "Durability_Notes": "Read from Fig. 7, 11-13 (approximate). SS residual strength 71.2->67.5% (sulfate), 71.23->64.13% (HCl) stated."
      },
      {
        "Source_ID": "SRC-W7116849947",
        "Material_ID": "MAT-0001",
        "Experiment_ID": "EXP-0003-HCl-60",
        "Mix_ID": "GPS2",
        "Steel_Slag_Type": "Other Steel Slag",
        "Test_Category": "Other",
        "Test_Method": "Immersion in HCl",
        "Test_Age": "60 d immersion",
        "Water_Absorption": "7.15% (28 d)",
        "Permeability": "Porosity 17.9% (ASTM C642)",
        "Durability_Result": "Mass loss 32.7%; residual strength 7.9 MPa",
        "Durability_Notes": "Read from Fig. 7, 11-13 (approximate). SS residual strength 71.2->67.5% (sulfate), 71.23->64.13% (HCl) stated."
      },
      {
        "Source_ID": "SRC-W7116849947",
        "Material_ID": "MAT-0001",
        "Experiment_ID": "EXP-0004-H2SO4-30",
        "Mix_ID": "GPS3",
        "Steel_Slag_Type": "Other Steel Slag",
        "Test_Category": "Sulfate attack",
        "Test_Method": "Immersion in H2SO4",
        "Test_Age": "30 d immersion",
        "Water_Absorption": "3.7% (28 d)",
        "Permeability": "Porosity 20.9% (ASTM C642)",
        "Durability_Result": "Mass loss 16.2%",
        "Durability_Notes": "Read from Fig. 7, 11-13 (approximate). SS residual strength 71.2->67.5% (sulfate), 71.23->64.13% (HCl) stated."
      },
      {
        "Source_ID": "SRC-W7116849947",
        "Material_ID": "MAT-0001",
        "Experiment_ID": "EXP-0004-H2SO4-60",
        "Mix_ID": "GPS3",
        "Steel_Slag_Type": "Other Steel Slag",
        "Test_Category": "Sulfate attack",
        "Test_Method": "Immersion in H2SO4",
        "Test_Age": "60 d immersion",
        "Water_Absorption": "3.7% (28 d)",
        "Permeability": "Porosity 20.9% (ASTM C642)",
        "Durability_Result": "Mass loss 26.5%; residual strength 8.6 MPa",
        "Durability_Notes": "Read from Fig. 7, 11-13 (approximate). SS residual strength 71.2->67.5% (sulfate), 71.23->64.13% (HCl) stated."
      },
      {
        "Source_ID": "SRC-W7116849947",
        "Material_ID": "MAT-0001",
        "Experiment_ID": "EXP-0004-HCl-30",
        "Mix_ID": "GPS3",
        "Steel_Slag_Type": "Other Steel Slag",
        "Test_Category": "Other",
        "Test_Method": "Immersion in HCl",
        "Test_Age": "30 d immersion",
        "Water_Absorption": "3.7% (28 d)",
        "Permeability": "Porosity 20.9% (ASTM C642)",
        "Durability_Result": "Mass loss 21.3%",
        "Durability_Notes": "Read from Fig. 7, 11-13 (approximate). SS residual strength 71.2->67.5% (sulfate), 71.23->64.13% (HCl) stated."
      },
      {
        "Source_ID": "SRC-W7116849947",
        "Material_ID": "MAT-0001",
        "Experiment_ID": "EXP-0004-HCl-60",
        "Mix_ID": "GPS3",
        "Steel_Slag_Type": "Other Steel Slag",
        "Test_Category": "Other",
        "Test_Method": "Immersion in HCl",
        "Test_Age": "60 d immersion",
        "Water_Absorption": "3.7% (28 d)",
        "Permeability": "Porosity 20.9% (ASTM C642)",
        "Durability_Result": "Mass loss 36%; residual strength 7.2 MPa",
        "Durability_Notes": "Read from Fig. 7, 11-13 (approximate). SS residual strength 71.2->67.5% (sulfate), 71.23->64.13% (HCl) stated."
      }
    ],
    "8 Carbon Uptake": [],
    "9 Citations & Provenance": [
      {
        "Source_ID": "SRC-W7116849947",
        "Material_ID": null,
        "Experiment_ID": "EXP-0001",
        "Fact_or_Data_Element": "Compressive_Strength_28d_MPa",
        "Reported_Value": "14.73",
        "Unit": "MPa",
        "Page_or_Table_or_Figure": "p.8 / Fig. 5",
        "Extraction_Method": "Manual reading (Claude)",
        "Original_Source_Text_or_Excerpt": "The control mix (GPC) ... yielded compressive strengths of 10.31 MPa and 14.73 MPa at 7 and 28 days",
        "Confidence": "High",
        "Reviewer": "claude-extraction",
        "Review_Date": "2026-11-06"
      },
      {
        "Source_ID": "SRC-W7116849947",
        "Material_ID": "MAT-0001",
        "Experiment_ID": "EXP-0002",
        "Fact_or_Data_Element": "Compressive_Strength_28d_MPa",
        "Reported_Value": "12.2",
        "Unit": "MPa",
        "Page_or_Table_or_Figure": "p.8 / Fig. 5",
        "Extraction_Method": "Manual reading of figure (Claude)",
        "Original_Source_Text_or_Excerpt": "Fig. 5 GPS1 28 d",
        "Confidence": "Medium",
        "Reviewer": "claude-extraction",
        "Review_Date": "2026-11-06"
      },
      {
        "Source_ID": "SRC-W7116849947",
        "Material_ID": "MAT-0001",
        "Experiment_ID": "EXP-0003",
        "Fact_or_Data_Element": "Compressive_Strength_28d_MPa",
        "Reported_Value": "11.4",
        "Unit": "MPa",
        "Page_or_Table_or_Figure": "p.8 / Fig. 5",
        "Extraction_Method": "Manual reading of figure (Claude)",
        "Original_Source_Text_or_Excerpt": "Fig. 5 GPS2 28 d",
        "Confidence": "Medium",
        "Reviewer": "claude-extraction",
        "Review_Date": "2026-11-06"
      },
      {
        "Source_ID": "SRC-W7116849947",
        "Material_ID": "MAT-0001",
        "Experiment_ID": "EXP-0004",
        "Fact_or_Data_Element": "Compressive_Strength_28d_MPa",
        "Reported_Value": "11.7",
        "Unit": "MPa",
        "Page_or_Table_or_Figure": "p.8 / Fig. 5",
        "Extraction_Method": "Manual reading of figure (Claude)",
        "Original_Source_Text_or_Excerpt": "Fig. 5 GPS3 28 d",
        "Confidence": "Medium",
        "Reviewer": "claude-extraction",
        "Review_Date": "2026-11-06"
      },
      {
        "Source_ID": "SRC-W7116849947",
        "Material_ID": "MAT-0001",
        "Experiment_ID": "EXP-0002",
        "Fact_or_Data_Element": "CaO_pct",
        "Reported_Value": "70.6",
        "Unit": "%",
        "Page_or_Table_or_Figure": "Table 1, p.4",
        "Extraction_Method": "Manual reading (Claude)",
        "Original_Source_Text_or_Excerpt": "CaO 16.32 33.25 70.6 6.8",
        "Confidence": "High",
        "Reviewer": "claude-extraction",
        "Review_Date": "2026-11-06"
      }
    ]
  },
  "reference_cleaned": "2026-11-11 (v9 rules applied; not re-read against the PDF)"
}

File: human_extracted_data/extractions/W7125247953.json
{
  "openalex_id": "W7125247953",
  "status": "Extracted",
  "notes": "Metakaolin geopolymer grout at high W/S with 0-20% steel slag as Ca source; L9 orthogonal. Pages 15-21 (FTIR/SEM/conclusions) not read.",
  "sheets": {
    "1 Scientific Literature": [
      {
        "Source_ID": "SRC-W7125247953",
        "Title": "Mechanism and Optimization of Metakaolin-Based Geopolymer Grout Under High Water-to-Solid Ratio: Steel Slag as a Calcareous Source",
        "Authors": "Lijuan He, Yuhang Huang, Jianhua Zhou, Yi Wang, Jingwei Yang, Xuan Liu, Shuping Wang, Zhigang Zhang",
        "Publication_Year": "2026",
        "Publication_Type": "Journal Article",
        "Journal_or_Source": "Ceramics 2026, 9, 9",
        "DOI_or_URL": "10.3390/ceramics9010009",
        "Country_or_Region": "China",
        "Steel_Slag_Type": "Other Steel Slag",
        "Study_Objective": "Study effects of W/S (0.55-0.75), alkali dosage, water glass modulus and steel slag content (0-20%) on fluidity, setting, viscosity and strength of metakaolin geopolymer grout via L9 orthogonal design.",
        "Abstract_or_Key_Finding": "W/S governed fluidity; alkali dosage controlled setting and early strength; modulus 1.6 balanced. Steel slag 10-20% improved rheology and later-age strength. MK3 (W/S 0.55, 14% Na2O, Ms 1.6, 20% SS) reached 31.4 MPa at 28 d. Amorphous N-A-S-H and C-(A)-S-H gels coexist.",
        "Full_Text_Access": "Open",
        "Data_Extraction_Status": "Extracted",
        "Relevant_To_SCM": "Yes",
        "Notes": "Grouting application."
      }
    ],
    "2 Feedstock Chemistry": [
      {
        "Source_ID": "SRC-W7125247953",
        "Material_ID": "MAT-0001",
        "Experiment_ID": "EXP-0002",
        "Steel_Slag_Type": "Other Steel Slag",
        "Source/Origin": "Steel slag powder (source not named), China",
        "CaO_pct": "39.96",
        "SiO2_pct": "15.79",
        "Al2O3_pct": "9.84",
        "Fe2O3_pct": "23.65",
        "MgO_pct": "4.46",
        "LOI_pct": "1.23",
        "Trace_Elements": "{\"MnO2\": 3.13, \"V2O5\": 0.56, \"R2O\": 1.38} wt.%",
        "Basis_As_Reported": "wt.%",
        "Notes": "Table 1. Analysis method not stated. Density 3.43 g/cm3."
      }
    ],
    "3 Processing": [],
    "4 Particle Size": [
      {
        "Source_ID": "SRC-W7125247953",
        "Material_ID": "MAT-0001",
        "Experiment_ID": "EXP-0002",
        "Steel_Slag_Type": "Other Steel Slag",
        "Measurement_Method": "Specific surface area",
        "Blaine_m2_per_kg": "552.06"
      }
    ],
    "5 Activation": [
      {
        "Source_ID": "SRC-W7125247953",
        "Material_ID": "MAT-0001",
        "Experiment_ID": "EXP-0002",
        "Steel_Slag_Type": "Other Steel Slag",
        "Activation_Type": "Chemical",
        "Activator_or_Additive": "NaOH + sodium silicate (water glass)",
        "Activator_Dosage": "Na2O 12% of precursor",
        "Activator_Concentration": "Ms 1.4",
        "Liquid_to_Solid_Ratio": "0.55",
        "Activation_Temperature_C": "20",
        "Activation_Time": null,
        "Chemical_Activation": "Alkali activation",
        "Activation_Notes": "Steel slag as calcareous source.; Cured to the test ages 3, 7 and 28 d"
      },
      {
        "Source_ID": "SRC-W7125247953",
        "Material_ID": "MAT-0001",
        "Experiment_ID": "EXP-0003",
        "Steel_Slag_Type": "Other Steel Slag",
        "Activation_Type": "Chemical",
        "Activator_or_Additive": "NaOH + sodium silicate (water glass)",
        "Activator_Dosage": "Na2O 14% of precursor",
        "Activator_Concentration": "Ms 1.6",
        "Liquid_to_Solid_Ratio": "0.55",
        "Activation_Temperature_C": "20",
        "Activation_Time": null,
        "Chemical_Activation": "Alkali activation",
        "Activation_Notes": "Steel slag as calcareous source.; Cured to the test ages 3, 7 and 28 d"
      },
      {
        "Source_ID": "SRC-W7125247953",
        "Material_ID": "MAT-0001",
        "Experiment_ID": "EXP-0004",
        "Steel_Slag_Type": "Other Steel Slag",
        "Activation_Type": "Chemical",
        "Activator_or_Additive": "NaOH + sodium silicate (water glass)",
        "Activator_Dosage": "Na2O 10% of precursor",
        "Activator_Concentration": "Ms 1.4",
        "Liquid_to_Solid_Ratio": "0.65",
        "Activation_Temperature_C": "20",
        "Activation_Time": null,
        "Chemical_Activation": "Alkali activation",
        "Activation_Notes": "Steel slag as calcareous source.; Cured to the test ages 3, 7 and 28 d"
      },
      {
        "Source_ID": "SRC-W7125247953",
        "Material_ID": "MAT-0001",
        "Experiment_ID": "EXP-0006",
        "Steel_Slag_Type": "Other Steel Slag",
        "Activation_Type": "Chemical",
        "Activator_or_Additive": "NaOH + sodium silicate (water glass)",
        "Activator_Dosage": "Na2O 14% of precursor",
        "Activator_Concentration": "Ms 1.2",
        "Liquid_to_Solid_Ratio": "0.65",
        "Activation_Temperature_C": "20",
        "Activation_Time": null,
        "Chemical_Activation": "Alkali activation",
        "Activation_Notes": "Steel slag as calcareous source.; Cured to the test ages 3, 7 and 28 d"
      },
      {
        "Source_ID": "SRC-W7125247953",
        "Material_ID": "MAT-0001",
        "Experiment_ID": "EXP-0007",
        "Steel_Slag_Type": "Other Steel Slag",
        "Activation_Type": "Chemical",
        "Activator_or_Additive": "NaOH + sodium silicate (water glass)",
        "Activator_Dosage": "Na2O 10% of precursor",
        "Activator_Concentration": "Ms 1.6",
        "Liquid_to_Solid_Ratio": "0.75",
        "Activation_Temperature_C": "20",
        "Activation_Time": null,
        "Chemical_Activation": "Alkali activation",
        "Activation_Notes": "Steel slag as calcareous source.; Cured to the test ages 3, 7 and 28 d"
      },
      {
        "Source_ID": "SRC-W7125247953",
        "Material_ID": "MAT-0001",
        "Experiment_ID": "EXP-0008",
        "Steel_Slag_Type": "Other Steel Slag",
        "Activation_Type": "Chemical",
        "Activator_or_Additive": "NaOH + sodium silicate (water glass)",
        "Activator_Dosage": "Na2O 12% of precursor",
        "Activator_Concentration": "Ms 1.2",
        "Liquid_to_Solid_Ratio": "0.75",
        "Activation_Temperature_C": "20",
        "Activation_Time": null,
        "Chemical_Activation": "Alkali activation",
        "Activation_Notes": "Steel slag as calcareous source.; Cured to the test ages 3, 7 and 28 d"
      }
    ],
    "6 Concrete Performance": [
      {
        "Source_ID": "SRC-W7125247953",
        "Material_ID": null,
        "Experiment_ID": "EXP-0001",
        "Mix_ID": "MK1",
        "Steel_Slag_Type": "Other Steel Slag",
        "SCM_Replacement_pct": "0",
        "Cement_Type": "None (metakaolin geopolymer grout)",
        "Other_SCMs": "Metakaolin",
        "Water_Binder_Ratio": "0.55",
        "Admixtures": "NaOH + water glass, Na2O 10% of precursor, Ms 1.2",
        "Mix_Proportion_Notes": "L9 orthogonal design (Table 3). 40 mm paste cubes, 20 °C RH ≥95%.; SCM_Replacement_pct: 0 (SS of MK+SS precursor); Water_Binder_Ratio: 0.55 (W/S); Workability_Slump_mm: 175 (initial fluidity, GB/T 8077)",
        "Workability_Slump_mm": "175",
        "Set_Time_Initial_min": "200",
        "Set_Time_Final_min": "322",
        "Compressive_Strength_3d_MPa": "4.0",
        "Compressive_Strength_7d_MPa": "5.0",
        "Compressive_Strength_28d_MPa": "5.4",
        "Strength_Test_Method": "Unconfined compression, DYE-300, 1 kN/s",
        "Strength_Notes": "Table 4/5/7. Initial apparent viscosity 1947 mPa·s (Table 6)."
      },
      {
        "Source_ID": "SRC-W7125247953",
        "Material_ID": "MAT-0001",
        "Experiment_ID": "EXP-0002",
        "Mix_ID": "MK2",
        "Steel_Slag_Type": "Other Steel Slag",
        "SCM_Replacement_pct": "10",
        "Cement_Type": "None (metakaolin geopolymer grout)",
        "Other_SCMs": "Metakaolin",
        "Water_Binder_Ratio": "0.55",
        "Admixtures": "NaOH + water glass, Na2O 12% of precursor, Ms 1.4",
        "Mix_Proportion_Notes": "L9 orthogonal design (Table 3). 40 mm paste cubes, 20 °C RH ≥95%.; SCM_Replacement_pct: 10 (SS of MK+SS precursor); Water_Binder_Ratio: 0.55 (W/S); Workability_Slump_mm: 210 (initial fluidity, GB/T 8077)",
        "Workability_Slump_mm": "210",
        "Set_Time_Initial_min": "420",
        "Set_Time_Final_min": "557",
        "Compressive_Strength_3d_MPa": "16.5",
        "Compressive_Strength_7d_MPa": "18.6",
        "Compressive_Strength_28d_MPa": "20.7",
        "Strength_Test_Method": "Unconfined compression, DYE-300, 1 kN/s",
        "Strength_Notes": "Table 4/5/7. Initial apparent viscosity 1946 mPa·s (Table 6)."
      },
      {
        "Source_ID": "SRC-W7125247953",
        "Material_ID": "MAT-0001",
        "Experiment_ID": "EXP-0003",
        "Mix_ID": "MK3",
        "Steel_Slag_Type": "Other Steel Slag",
        "SCM_Replacement_pct": "20",
        "Cement_Type": "None (metakaolin geopolymer grout)",
        "Other_SCMs": "Metakaolin",
        "Water_Binder_Ratio": "0.55",
        "Admixtures": "NaOH + water glass, Na2O 14% of precursor, Ms 1.6",
        "Mix_Proportion_Notes": "L9 orthogonal design (Table 3). 40 mm paste cubes, 20 °C RH ≥95%.; SCM_Replacement_pct: 20 (SS of MK+SS precursor); Water_Binder_Ratio: 0.55 (W/S); Workability_Slump_mm: 235 (initial fluidity, GB/T 8077)",
        "Workability_Slump_mm": "235",
        "Set_Time_Initial_min": "405",
        "Set_Time_Final_min": "475",
        "Compressive_Strength_3d_MPa": "21.9",
        "Compressive_Strength_7d_MPa": "22.4",
        "Compressive_Strength_28d_MPa": "31.4",
        "Strength_Test_Method": "Unconfined compression, DYE-300, 1 kN/s",
        "Strength_Notes": "Table 4/5/7. Initial apparent viscosity 1945 mPa·s (Table 6)."
      },
      {
        "Source_ID": "SRC-W7125247953",
        "Material_ID": "MAT-0001",
        "Experiment_ID": "EXP-0004",
        "Mix_ID": "MK4",
        "Steel_Slag_Type": "Other Steel Slag",
        "SCM_Replacement_pct": "20",
        "Cement_Type": "None (metakaolin geopolymer grout)",
        "Other_SCMs": "Metakaolin",
        "Water_Binder_Ratio": "0.65",
        "Admixtures": "NaOH + water glass, Na2O 10% of precursor, Ms 1.4",
        "Mix_Proportion_Notes": "L9 orthogonal design (Table 3). 40 mm paste cubes, 20 °C RH ≥95%.; SCM_Replacement_pct: 20 (SS of MK+SS precursor); Water_Binder_Ratio: 0.65 (W/S); Workability_Slump_mm: 255 (initial fluidity, GB/T 8077)",
        "Workability_Slump_mm": "255",
        "Set_Time_Initial_min": "302",
        "Set_Time_Final_min": "430",
        "Compressive_Strength_3d_MPa": "2.0",
        "Compressive_Strength_7d_MPa": "3.0",
        "Compressive_Strength_28d_MPa": "4.7",
        "Strength_Test_Method": "Unconfined compression, DYE-300, 1 kN/s",
        "Strength_Notes": "Table 4/5/7. Initial apparent viscosity 1039 mPa·s (Table 6)."
      },
      {
        "Source_ID": "SRC-W7125247953",
        "Material_ID": null,
        "Experiment_ID": "EXP-0005",
        "Mix_ID": "MK5",
        "Steel_Slag_Type": "Other Steel Slag",
        "SCM_Replacement_pct": "0",
        "Cement_Type": "None (metakaolin geopolymer grout)",
        "Other_SCMs": "Metakaolin",
        "Water_Binder_Ratio": "0.65",
        "Admixtures": "NaOH + water glass, Na2O 12% of precursor, Ms 1.6",
        "Mix_Proportion_Notes": "L9 orthogonal design (Table 3). 40 mm paste cubes, 20 °C RH ≥95%.; SCM_Replacement_pct: 0 (SS of MK+SS precursor); Water_Binder_Ratio: 0.65 (W/S); Workability_Slump_mm: 228 (initial fluidity, GB/T 8077)",
        "Workability_Slump_mm": "228",
        "Set_Time_Initial_min": "620",
        "Set_Time_Final_min": "699",
        "Compressive_Strength_3d_MPa": "3.2",
        "Compressive_Strength_7d_MPa": "5.1",
        "Compressive_Strength_28d_MPa": "6.9",
        "Strength_Test_Method": "Unconfined compression, DYE-300, 1 kN/s",
        "Strength_Notes": "Table 4/5/7. Initial apparent viscosity 1936 mPa·s (Table 6)."
      },
      {
        "Source_ID": "SRC-W7125247953",
        "Material_ID": "MAT-0001",
        "Experiment_ID": "EXP-0006",
        "Mix_ID": "MK6",
        "Steel_Slag_Type": "Other Steel Slag",
        "SCM_Replacement_pct": "10",
        "Cement_Type": "None (metakaolin geopolymer grout)",
        "Other_SCMs": "Metakaolin",
        "Water_Binder_Ratio": "0.65",
        "Admixtures": "NaOH + water glass, Na2O 14% of precursor, Ms 1.2",
        "Mix_Proportion_Notes": "L9 orthogonal design (Table 3). 40 mm paste cubes, 20 °C RH ≥95%.; SCM_Replacement_pct: 10 (SS of MK+SS precursor); Water_Binder_Ratio: 0.65 (W/S); Workability_Slump_mm: 235 (initial fluidity, GB/T 8077)",
        "Workability_Slump_mm": "235",
        "Set_Time_Initial_min": "295",
        "Set_Time_Final_min": "398",
        "Compressive_Strength_3d_MPa": "9.5",
        "Compressive_Strength_7d_MPa": "9.7",
        "Compressive_Strength_28d_MPa": "14.8",
        "Strength_Test_Method": "Unconfined compression, DYE-300, 1 kN/s",
        "Strength_Notes": "Table 4/5/7. Initial apparent viscosity 1616 mPa·s (Table 6)."
      },
      {
        "Source_ID": "SRC-W7125247953",
        "Material_ID": "MAT-0001",
        "Experiment_ID": "EXP-0007",
        "Mix_ID": "MK7",
        "Steel_Slag_Type": "Other Steel Slag",
        "SCM_Replacement_pct": "10",
        "Cement_Type": "None (metakaolin geopolymer grout)",
        "Other_SCMs": "Metakaolin",
        "Water_Binder_Ratio": "0.75",
        "Admixtures": "NaOH + water glass, Na2O 10% of precursor, Ms 1.6",
        "Mix_Proportion_Notes": "L9 orthogonal design (Table 3). 40 mm paste cubes, 20 °C RH ≥95%.; SCM_Replacement_pct: 10 (SS of MK+SS precursor); Water_Binder_Ratio: 0.75 (W/S); Workability_Slump_mm: 290 (initial fluidity, GB/T 8077)",
        "Workability_Slump_mm": "290",
        "Set_Time_Initial_min": "1273",
        "Set_Time_Final_min": "1393",
        "Compressive_Strength_3d_MPa": "0.2",
        "Compressive_Strength_7d_MPa": "0.57",
        "Compressive_Strength_28d_MPa": "1.5",
        "Strength_Test_Method": "Unconfined compression, DYE-300, 1 kN/s",
        "Strength_Notes": "Table 4/5/7. Initial apparent viscosity 567 mPa·s (Table 6)."
      },
      {
        "Source_ID": "SRC-W7125247953",
        "Material_ID": "MAT-0001",
        "Experiment_ID": "EXP-0008",
        "Mix_ID": "MK8",
        "Steel_Slag_Type": "Other Steel Slag",
        "SCM_Replacement_pct": "20",
        "Cement_Type": "None (metakaolin geopolymer grout)",
        "Other_SCMs": "Metakaolin",
        "Water_Binder_Ratio": "0.75",
        "Admixtures": "NaOH + water glass, Na2O 12% of precursor, Ms 1.2",
        "Mix_Proportion_Notes": "L9 orthogonal design (Table 3). 40 mm paste cubes, 20 °C RH ≥95%.; SCM_Replacement_pct: 20 (SS of MK+SS precursor); Water_Binder_Ratio: 0.75 (W/S); Workability_Slump_mm: 330 (initial fluidity, GB/T 8077)",
        "Workability_Slump_mm": "330",
        "Set_Time_Initial_min": "490",
        "Set_Time_Final_min": "760",
        "Compressive_Strength_3d_MPa": "1.74",
        "Compressive_Strength_7d_MPa": "1.68",
        "Compressive_Strength_28d_MPa": "1.9",
        "Strength_Test_Method": "Unconfined compression, DYE-300, 1 kN/s",
        "Strength_Notes": "Table 4/5/7. Initial apparent viscosity 415 mPa·s (Table 6)."
      },
      {
        "Source_ID": "SRC-W7125247953",
        "Material_ID": null,
        "Experiment_ID": "EXP-0009",
        "Mix_ID": "MK9",
        "Steel_Slag_Type": "Other Steel Slag",
        "SCM_Replacement_pct": "0",
        "Cement_Type": "None (metakaolin geopolymer grout)",
        "Other_SCMs": "Metakaolin",
        "Water_Binder_Ratio": "0.75",
        "Admixtures": "NaOH + water glass, Na2O 14% of precursor, Ms 1.4",
        "Mix_Proportion_Notes": "L9 orthogonal design (Table 3). 40 mm paste cubes, 20 °C RH ≥95%.; SCM_Replacement_pct: 0 (SS of MK+SS precursor); Water_Binder_Ratio: 0.75 (W/S); Workability_Slump_mm: 242 (initial fluidity, GB/T 8077)",
        "Workability_Slump_mm": "242",
        "Set_Time_Initial_min": "379",
        "Set_Time_Final_min": "622",
        "Compressive_Strength_3d_MPa": "6.64",
        "Compressive_Strength_7d_MPa": "6.85",
        "Compressive_Strength_28d_MPa": "7.3",
        "Strength_Test_Method": "Unconfined compression, DYE-300, 1 kN/s",
        "Strength_Notes": "Table 4/5/7. Initial apparent viscosity 946 mPa·s (Table 6)."
      }
    ],
    "7 Durability": [],
    "8 Carbon Uptake": [],
    "9 Citations & Provenance": [
      {
        "Source_ID": "SRC-W7125247953",
        "Material_ID": null,
        "Experiment_ID": "EXP-0001",
        "Fact_or_Data_Element": "Compressive_Strength_28d_MPa",
        "Reported_Value": "5.4",
        "Unit": "MPa",
        "Page_or_Table_or_Figure": "Table 7, p.10-11",
        "Extraction_Method": "Manual reading (Claude)",
        "Original_Source_Text_or_Excerpt": "MK1 4.0 ± ... 5.0 ± ... 5.4 ±",
        "Confidence": "High",
        "Reviewer": "claude-extraction",
        "Review_Date": "2026-11-06"
      },
      {
        "Source_ID": "SRC-W7125247953",
        "Material_ID": "MAT-0001",
        "Experiment_ID": "EXP-0002",
        "Fact_or_Data_Element": "Compressive_Strength_28d_MPa",
        "Reported_Value": "20.7",
        "Unit": "MPa",
        "Page_or_Table_or_Figure": "Table 7, p.10-11",
        "Extraction_Method": "Manual reading (Claude)",
        "Original_Source_Text_or_Excerpt": "MK2 16.5 ± ... 18.6 ± ... 20.7 ±",
        "Confidence": "High",
        "Reviewer": "claude-extraction",
        "Review_Date": "2026-11-06"
      },
      {
        "Source_ID": "SRC-W7125247953",
        "Material_ID": "MAT-0001",
        "Experiment_ID": "EXP-0003",
        "Fact_or_Data_Element": "Compressive_Strength_28d_MPa",
        "Reported_Value": "31.4",
        "Unit": "MPa",
        "Page_or_Table_or_Figure": "Table 7, p.10-11",
        "Extraction_Method": "Manual reading (Claude)",
        "Original_Source_Text_or_Excerpt": "MK3 21.9 ± ... 22.4 ± ... 31.4 ±",
        "Confidence": "High",
        "Reviewer": "claude-extraction",
        "Review_Date": "2026-11-06"
      },
      {
        "Source_ID": "SRC-W7125247953",
        "Material_ID": "MAT-0001",
        "Experiment_ID": "EXP-0004",
        "Fact_or_Data_Element": "Compressive_Strength_28d_MPa",
        "Reported_Value": "4.7",
        "Unit": "MPa",
        "Page_or_Table_or_Figure": "Table 7, p.10-11",
        "Extraction_Method": "Manual reading (Claude)",
        "Original_Source_Text_or_Excerpt": "MK4 2.0 ± ... 3.0 ± ... 4.7 ±",
        "Confidence": "High",
        "Reviewer": "claude-extraction",
        "Review_Date": "2026-11-06"
      },
      {
        "Source_ID": "SRC-W7125247953",
        "Material_ID": null,
        "Experiment_ID": "EXP-0005",
        "Fact_or_Data_Element": "Compressive_Strength_28d_MPa",
        "Reported_Value": "6.9",
        "Unit": "MPa",
        "Page_or_Table_or_Figure": "Table 7, p.10-11",
        "Extraction_Method": "Manual reading (Claude)",
        "Original_Source_Text_or_Excerpt": "MK5 3.2 ± ... 5.1 ± ... 6.9 ±",
        "Confidence": "High",
        "Reviewer": "claude-extraction",
        "Review_Date": "2026-11-06"
      },
      {
        "Source_ID": "SRC-W7125247953",
        "Material_ID": "MAT-0001",
        "Experiment_ID": "EXP-0006",
        "Fact_or_Data_Element": "Compressive_Strength_28d_MPa",
        "Reported_Value": "14.8",
        "Unit": "MPa",
        "Page_or_Table_or_Figure": "Table 7, p.10-11",
        "Extraction_Method": "Manual reading (Claude)",
        "Original_Source_Text_or_Excerpt": "MK6 9.5 ± ... 9.7 ± ... 14.8 ±",
        "Confidence": "High",
        "Reviewer": "claude-extraction",
        "Review_Date": "2026-11-06"
      },
      {
        "Source_ID": "SRC-W7125247953",
        "Material_ID": "MAT-0001",
        "Experiment_ID": "EXP-0007",
        "Fact_or_Data_Element": "Compressive_Strength_28d_MPa",
        "Reported_Value": "1.5",
        "Unit": "MPa",
        "Page_or_Table_or_Figure": "Table 7, p.10-11",
        "Extraction_Method": "Manual reading (Claude)",
        "Original_Source_Text_or_Excerpt": "MK7 0.2 ± ... 0.57 ± ... 1.5 ±",
        "Confidence": "High",
        "Reviewer": "claude-extraction",
        "Review_Date": "2026-11-06"
      },
      {
        "Source_ID": "SRC-W7125247953",
        "Material_ID": "MAT-0001",
        "Experiment_ID": "EXP-0008",
        "Fact_or_Data_Element": "Compressive_Strength_28d_MPa",
        "Reported_Value": "1.9",
        "Unit": "MPa",
        "Page_or_Table_or_Figure": "Table 7, p.10-11",
        "Extraction_Method": "Manual reading (Claude)",
        "Original_Source_Text_or_Excerpt": "MK8 1.74 ± ... 1.68 ± ... 1.9 ±",
        "Confidence": "High",
        "Reviewer": "claude-extraction",
        "Review_Date": "2026-11-06"
      },
      {
        "Source_ID": "SRC-W7125247953",
        "Material_ID": null,
        "Experiment_ID": "EXP-0009",
        "Fact_or_Data_Element": "Compressive_Strength_28d_MPa",
        "Reported_Value": "7.3",
        "Unit": "MPa",
        "Page_or_Table_or_Figure": "Table 7, p.10-11",
        "Extraction_Method": "Manual reading (Claude)",
        "Original_Source_Text_or_Excerpt": "MK9 6.64 ± ... 6.85 ± ... 7.3 ±",
        "Confidence": "High",
        "Reviewer": "claude-extraction",
        "Review_Date": "2026-11-06"
      }
    ]
  },
  "reference_cleaned": "2026-11-11 (v9 rules applied; not re-read against the PDF)"
}
